Repository: aliazadbakht/Raman-Studio

# Raman Spectrum Analyzer for macOS

Python/Tkinter macOS port of the OpenRAMAN Spectrum Analyzer.

## Run

```bash
./install.sh
./run.sh
```

FLIR/PointGrey camera capture requires FLIR Spinnaker SDK plus `PySpin` installed
for the Python interpreter used by `run.sh`. The app can still open, plot, process,
and export spectrum files without `PySpin`.

Set `RAMAN_PYTHON=/path/to/python ./run.sh` to force a specific Python.

File: references/builtin/Annite__R060211-3__Raman__514__0-000__depolarized__Raman_Data_Processed__989cc43b1a7a123bfdaaa6d30516.txt
##NAMES=Annite
##RRUFFID=R060211
##IDEAL CHEMISTRY=KFe^2+^_3_(AlSi_3_O_10_)(OH)_2_
##LOCALITY=Mont Saint-Hilaire, Rouville County, Quebec, Canada
##OWNER=RRUFF
##SOURCE=Royal Ontario Museum
##DESCRIPTION=Black platy fragment
##STATUS=The identification of this mineral has been confirmed by X-ray diffraction and chemical analysis
##URL=https://www.rruff.net/odr/rruff_sample/R060211
##MEASURED CHEMISTRY=(K_0.94_[box]_0.03_Na_0.02_)(Fe^2+^_2.07_Mg_0.57_Mn_0.33_Ti_0.03_)(Si_2.98_Al_1.02_)O_10_((OH)_1.72_F_0.28_)
##PIN_ID=L01073
##ORIENTATION=Laser parallel to c* (0 0 1). Fiducial mark perpendicular to laser is parallel to a [1 0 0]
##DIFFRACTION SAMPLE DESCRIPTION=Powder
##CELL PARAMETERS=a: 5.465 b: 9.281 c: 10.2595 alpha: 90 beta: 99.73 gamma: 90 volume: 512.9 crystal system: monoclinic
##FILETYPE=Raman Processed
##RAMAN WAVELENGTH=514

230.8490, 0.0000000E+00
232.0700, 76.10156
233.2910, 368.4688
234.5120, 276.5625
235.7320, 325.4414
236.9530, 45.24609
238.1730, 358.8906
239.3930, 332.8320
240.6130, 489.1680
241.8320, 90.36719
243.0520, 381.0000
244.2710, 8.046875
245.4900, 29.64062
246.7090, 553.6055
247.9280, 173.2930
249.1470, 314.4062
250.3650, 352.5312
251.5840, 263.4102
252.8020, 593.8359
254.0200, 780.1328
255.2370, 603.1992
256.4550, 1044.137
257.6720, 1402.336
258.8900, 1682.555
260.1070, 1658.734
261.3240, 2025.930
262.5400, 2248.902
263.7570, 2470.238
264.9730, 2902.301
266.1900, 2936.637
267.4060, 3077.340
268.6220, 2605.941
269.8370, 3039.406
271.0530, 2783.922
272.2680, 2622.961
273.4830, 2897.426
274.6980, 2339.238
275.9130, 1792.586
277.1280, 1919.406
278.3420, 1917.805
279.5570, 1878.141
280.7710, 1446.773
281.9850, 1575.875
283.1990, 1266.953
284.4120, 1385.270
285.6260, 1162.738
286.8390, 1281.520
288.0520, 1050.305
289.2650, 870.7812
290.4780, 716.8516
291.6910, 518.5312
292.9030, 404.8320
294.1160, 223.7734
295.3280, 217.1758
296.5400, 198.0469
297.7510, 235.6250
298.9630, 231.3008
300.1740, 234.7031
301.3860, 132.8477
302.5970, 73.73438
303.8080, 200.4844
305.0180, 493.3789
306.2290, 36.38281
307.4390, 185.4648
308.6500, 237.4023
309.8600, 198.7617
311.0700, 83.89062
312.2790, 98.00391
313.4890, 235.1211
314.6980, 101.2422
315.9080, 32.66016
317.1170, 252.4258
318.3250, 48.51562
319.5340, 364.5000
320.7430, 125.4727
321.9510, 4.605469
323.1590, 86.25000
324.3670, 32.02734
325.5750, 388.7227
326.7830, 576.3281
327.9900, 151.8477
329.1980, 344.8906
330.4050, 142.6836
331.6120, 284.9375
332.8190, 657.8477
334.0250, 810.4453
335.2320, 112.4805
336.4380, 388.4023
337.6440, 650.3867
338.8500, 953.8984
340.0560, 1135.621
341.2620, 740.1250
342.4670, 1311.824
343.6730, 1133.590
344.8780, 1358.008
346.0830, 1313.793
347.2870, 1079.223
348.4920, 1221.727
349.6970, 1251.113
350.9010, 1426.406
352.1050, 1185.672
353.3090, 1126.836
354.5130, 1097.895
355.7160, 1070.934
356.9200, 1400.938
358.1230, 1080.934
359.3260, 1259.906
360.5290, 943.8594
361.7320, 966.7930
362.9340, 1020.707
364.1370, 965.6055
365.3390, 982.4883
366.5410, 921.3594
367.7430, 888.2148
368.9450, 947.0547
370.1460, 787.8789
371.3480, 1042.703
372.5490, 687.5156
373.7500, 949.3203
374.9510, 713.1211
376.1520, 775.6836
377.3520, 764.9258
378.5520, 1015.770
379.7530, 1020.133
380.9530, 1187.133
382.1530, 1267.328
383.3520, 1251.387
384.5520, 1326.078
385.7510, 1298.656
386.9500, 1154.375
388.1490, 1339.617
389.3480, 1044.203
390.5470, 1203.270
391.7450, 1286.266
392.9440, 1293.133
394.1420, 998.7773
395.3400, 1093.617
396.5380, 1031.953
397.7350, 963.9766
398.9330, 1113.035
400.1300, 861.6211
401.3270, 1006.902
402.5240, 993.5898
403.7210, 1052.633
404.9180, 954.5234
406.1140, 904.7812
407.3110, 1011.875
408.5070, 1062.297
409.7030, 868.3750
410.8990, 834.2578
412.0940, 879.9141
413.2900, 805.3828
414.4850, 719.3789
415.6800, 710.2109
416.8750, 783.2305
418.0700, 775.8008
419.2650, 784.5078
420.4590, 800.7266
421.6530, 756.6836
422.8470, 605.5273
424.0410, 526.9102
425.2350, 564.8828
426.4290, 379.4141
427.6220, 396.8867
428.8160, 367.3242
430.0090, 230.7344
431.2020, 603.1094
432.3940, 287.4492
433.5870, 317.7578
434.7790, 223.9648
435.9720, 165.4023
437.1640, 213.2695
438.3560, 34.69922
439.5470, 46.97656
440.7390, 260.9219
441.9300, 46.50000
443.1220, 280.1484
444.3130, 51.85547
445.5040, 406.9844
446.6940, 27.57031
447.8850, 45.84375
449.0750, 225.8242
450.2660, 370.0352
451.4560, 83.48438
452.6460, 298.8320
453.8350, 128.6758
455.0250, 3.417969
456.2140, 316.4219
457.4040, 50.31641
458.5930, 11.39844
459.7820, 200.8398
460.9700, 137.2617
462.1590, 321.2266
463.3470, 577.9648
464.5350, 754.5273
465.7240, 849.5117
466.9110, 646.5469
468.0990, 831.3711
469.2870, 864.7734
470.4740, 892.5078
471.6610, 1134.941
472.8480, 978.6445
474.0350, 1204.379
475.2220, 1286.250
476.4090, 1372.484
477.5950, 1461.258
478.7810, 1892.621
479.9670, 1827.070
481.1530, 2135.324
482.3390, 2023.508
483.5240, 2232.617
484.7100, 2201.508
485.8950, 2390.309
487.0800, 2745.094
488.2650, 2981.891
489.4490, 2982.645
490.6340, 3079.488
491.8180, 3047.312
493.0030, 3056.156
494.1870, 3369.016
495.3700, 3554.895
496.5540, 3733.793
497.7380, 3901.281
498.9210, 3930.340
500.1040, 4150.605
501.2870, 3969.586
502.4700, 4087.586
503.6530, 4185.605
504.8350, 4257.648
506.0180, 4273.176
507.2000, 4155.805
508.3820, 4270.906
509.5640, 4584.039
510.7450, 4653.191
511.9270, 4976.363
513.1080, 4872.562
514.2890, 4985.785
515.4700, 4957.027
516.6510, 5145.293
517.8320, 5340.586
519.0130, 5534.855
520.1930, 5647.805
521.3730, 5488.312
522.5530, 5761.512
523.7330, 5799.691
524.9130, 5646.855
526.0920, 6134.008
527.2710, 6230.141
528.4510, 6681.270
529.6300, 6050.383
530.8080, 6414.488
531.9870, 6043.594
533.1660, 6500.711
534.3440, 6431.859
535.5220, 6389.000
536.7000, 6188.141
537.8780, 6437.383
539.0560, 5933.719
540.2330, 6233.125
541.4110, 6256.527
542.5880, 5852.961
543.7650, 5878.422
544.9420, 5815.898
546.1180, 5435.484
547.2950, 5356.090
548.4710, 5308.707
549.6470, 4632.398
550.8230, 4469.098
551.9990, 4728.867
553.1750, 4341.766
554.3500, 3757.734
555.5260, 4175.738
556.7010, 3625.805
557.8760, 3437.898
559.0510, 3331.020
560.2250, 3154.199
561.4000, 3163.391
562.5740, 2832.617
563.7480, 2737.922
564.9220, 2479.234
566.0960, 2550.594
567.2700, 2128.973
568.4430, 2035.988
569.6170, 2211.148
570.7900, 1715.230
571.9630, 2032.863
573.1360, 1398.504
574.3080, 1324.453
575.4810, 1378.633
576.6530, 1396.105
577.8250, 1108.723
578.9980, 1269.605
580.1690, 800.4258
581.3410, 841.4883
582.5130, 503.2461
583.6840, 644.5898
584.8550, 326.3906
586.0260, 404.6562
587.1970, 568.7695
588.3680, 371.8672
589.5380, 206.9570
590.7080, 109.4805
591.8790, 57.54297
593.0490, 39.75000
594.2190, 66.12500
595.3880, 119.3203
596.5580, 2.226563
597.7270, 37.69141
598.8960, 14.98438
600.0650, 17.51172
601.2340, 246.2773
602.4030, 114.3281
603.5710, 117.3594
604.7400, 104.9219
605.9080, 240.8242
607.0760, 247.6289
608.2440, 479.4883
609.4120, 447.3984
610.5790, 637.3438
611.7460, 603.3203
612.9140, 617.3438
614.0810, 674.3984
615.2480, 449.5547
616.4140, 611.7422
617.5810, 896.9648
618.7470, 576.2148
619.9130, 819.6250
621.0790, 1559.852
622.2450, 1063.227
623.4110, 776.6250
624.5770, 1156.062
625.7420, 851.5352
626.9070, 579.0469
628.0720, 1178.590
629.2370, 1220.172
630.4020, 1284.785
631.5660, 1070.441
632.7310, 1320.129
633.8950, 1433.852
635.0590, 1598.613
636.2230, 1673.406
637.3870, 1685.238
638.5500, 1786.102
639.7140, 1709.012
640.8770, 2033.953
642.0400, 1884.926
643.2030, 1984.938
644.3660, 2401.980
645.5280, 2437.059
646.6910, 2670.176
647.8530, 3027.328
649.0150, 3058.516
650.1770, 3174.734
651.3390, 3778.988
652.5000, 4021.281
653.6620, 4121.605
654.8230, 4449.965
655.9840, 4834.359
657.1450, 5501.789
658.3060, 6047.250
659.4660, 6499.746
660.6270, 7042.277
661.7870, 7431.684
662.9470, 7837.949
664.1070, 8206.086
665.2670, 8422.758
666.4260, 8810.461
667.5860, 8805.203
668.7450, 8908.980
669.9040, 8747.793
671.0630, 8592.637
672.2220, 8127.520
673.3800, 7802.672
674.5390, 7470.828
675.6970, 6986.820
676.8550, 6581.270
678.0130, 5948.195
679.1710, 5790.469
680.3290, 5378.363
681.4860, 5678.012
682.6430, 5445.766
683.8000, 4910.191
684.9570, 5391.898
686.1140, 4651.445
687.2710, 4784.742
688.4270, 4650.383
689.5840, 4564.738
690.7400, 4539.461
691.8960, 4581.812
693.0520, 4800.000
694.2070, 4760.602
695.3630, 4971.141
696.5180, 5118.082
697.6730, 4868.426
698.8280, 4735.984
699.9830, 5003.871
701.1380, 5361.203
702.2920, 5429.801
703.4470, 5661.426
704.6010, 5711.109
705.7550, 6076.781
706.9090, 6150.871
708.0620, 6201.539
709.2160, 6228.168
710.3690, 6386.848
711.5220, 6587.613
712.6750, 6488.391
713.8280, 6661.547
714.9810, 6628.367
716.1340, 6827.375
717.2860, 6669.691
718.4380, 6518.266
719.5900, 6325.250
720.7420, 6333.289
721.8940, 6089.430
723.0450, 6059.156
724.1970, 5946.926
725.3480, 5872.273
726.4990, 5676.766
727.6500, 5434.301
728.8010, 5244.883
729.9510, 5201.477
731.1020, 5083.809
732.2520, 5002.496
733.4020, 4983.387
734.5520, 5066.156
735.7020, 4970.047
736.8510, 4784.988
738.0010, 6277.953
739.1500, 6181.742
740.2990, 5940.383
741.4480, 5259.398
742.5970, 5280.426
743.7450, 5506.707
744.8940, 5502.758
746.0420, 5636.820
747.1900, 5759.895
748.3380, 5994.977
749.4860, 5936.070
750.6330, 6071.035
751.7810, 5956.293
752.9280, 6210.422
754.0750, 6105.555
755.2220, 6242.699
756.3690, 6629.852
757.5160, 6786.016
758.6620, 6963.191
759.8090, 6936.375
760.9550, 6868.570
762.1010, 6967.770
763.2470, 6898.984
764.3920, 6823.203
765.5380, 6875.434
766.6830, 6891.184
767.8280, 7167.922
768.9730, 6994.180
770.1180, 7034.449
771.2630, 6993.727
772.4070, 6647.008
773.5520, 6448.301
774.6960, 6289.602
775.8400, 6401.914
776.9840, 6404.230
778.1280, 6445.555
779.2710, 5901.891
780.4140, 5391.234
781.5580, 5470.582
782.7010, 5158.938
783.8440, 4916.305
784.9860, 4579.672
786.1290, 4385.055
787.2710, 4082.438
788.4140, 4171.828
789.5560, 3820.227
790.6980, 3643.633
791.8390, 3088.039
792.9810, 2664.461
794.1220, 2506.883
795.2640, 2036.316
796.4050, 2098.750
797.5460, 1855.195
798.6860, 1665.645
799.8270, 1354.098
800.9680, 996.5586
802.1080, 716.0234
803.2480, 670.4922
804.3880, 765.9688
805.5280, 708.4492
806.6670, 453.9375
807.8070, 337.4258
808.9460, 446.9219
810.0850, 110.5742
811.2240, 41.85547
812.3630, 57.28125
813.5020, 398.2852
814.6400, 309.0820
815.7790, 218.0547
816.9170, 5.835938
818.0550, 43.29297
819.1930, 95.45703
820.3300, 17.30469
821.4680, 363.9414
822.6050, 55.39844
823.7430, 143.0938
824.8800, 249.4102
826.0170, 110.9375
827.1530, 217.7070
828.2900, 408.4883
829.4260, 202.5000
830.5620, 69.64062
831.6990, 149.8320
832.8340, 5.121094
833.9700, 12.43750
835.1060, 133.7734
836.2410, 217.7930
837.3760, 35.63281
838.5120, 166.0938
839.6470, 210.3359
840.7810, 53.22656
841.9160, 68.16406
843.0500, 142.4414
844.1850, 70.13672
845.3190, 1.113281
846.4530, 295.6602
847.5870, 232.4023
848.7200, 400.4648
849.8540, 208.4688
850.9870, 413.4805
852.1200, 5.570313
853.2530, 437.3633
854.3860, 193.2969
855.5190, 323.2383
856.6510, 134.1797
857.7840, 324.1289
858.9160, 307.0820
860.0480, 702.0352
861.1800, 837.9961
862.3110, 462.9609
863.4430, 914.9258
864.5740, 977.9023
865.7060, 959.8750
866.8370, 1280.855
867.9680, 1768.836
869.0980, 1339.824
870.2290, 1297.812
871.3590, 1067.812
872.4900, 1587.824
873.6200, 1332.832
874.7500, 1386.844
875.8790, 1602.855
877.0090, 1449.906
878.1380, 1602.965
879.2680, 1409.027
880.3970, 1732.105
881.5260, 1582.180
882.6550, 1581.262
883.7830, 1377.348
884.9120, 1705.434
886.0400, 1529.508
887.1680, 1746.617
888.2960, 1579.719
889.4240, 1342.824
890.5520, 1643.965
891.6790, 1643.164
892.8070, 1695.367
893.9340, 1779.645
895.0610, 1353.965
896.1880, 1812.297
897.3140, 1528.625
898.4410, 1696.988
899.5670, 1649.355
900.6940, 1460.746
901.8200, 1321.156
902.9450, 1586.566
904.0710, 1609.008
905.1970, 1671.457
906.3220, 1733.934
907.4470, 1611.418
908.5730, 1654.914
909.6980, 1805.414
910.8220, 1445.938
911.9470, 1730.465
913.0710, 2117.996
914.1960, 1993.531
915.3200, 1432.074
916.4440, 2079.621
917.5680, 1868.172
918.6910, 2051.723
919.8150, 2138.285
920.9380, 1711.852
922.0610, 1882.723
923.1840, 1856.047
924.3070, 1816.578
925.4300, 1959.168
926.5520, 1973.770
927.6750, 1924.430
928.7970, 2323.098
929.9190, 2158.766
931.0410, 2092.445
932.1630, 1837.188
933.2840, 1857.934
934.4060, 1854.754
935.5270, 2271.441
936.6480, 1985.203
937.7690, 2289.973
938.8900, 2363.746
940.0100, 2097.523
941.1310, 2337.332
942.2510, 1949.145
943.3710, 2086.961
944.4910, 1851.844
945.6110, 1689.500
946.7310, 2065.195
947.8500, 2093.098
948.9690, 1689.582
950.0890, 1569.633
951.2080, 1640.379
952.3260, 1627.543
953.4450, 1665.992
954.5640, 1464.406
955.6820, 1278.230
956.8000, 1329.824
957.9180, 1768.648
959.0360, 1310.766
960.1540, 1453.641
961.2710, 1381.859
962.3890, 1184.750
963.5060, 1077.676
964.6230, 881.5547
965.7400, 869.7070
966.8570, 917.9648
967.9730, 935.8789
969.0900, 888.4219
970.2060, 1113.797
971.3220, 1031.262
972.4380, 1459.676
973.5540, 1508.188
974.6700, 990.7656
975.7850, 703.3203
976.9010, 875.9414
978.0160, 984.1719
979.1310, 1116.875
980.2460, 1121.660
981.3600, 852.4375
982.4750, 794.1758
983.5890, 796.9414
984.7030, 829.3711
985.8170, 1077.180
986.9310, 1173.930
988.0450, 1164.184
989.1590, 869.6797
990.2720, 1151.602
991.3850, 1071.551
992.4980, 1164.523
993.6110, 1196.559
994.7240, 1181.617
995.8370, 1284.715
996.9490, 1586.879
998.0620, 1120.066
999.1740, 1162.273
1000.286, 1549.516
1001.398, 1562.785
1002.509, 1725.078
1003.621, 1752.395
1004.732, 1534.742
1005.843, 2065.109
1006.954, 2071.504
1008.065, 1756.930
1009.176, 2093.383
1010.286, 2256.859
1011.397, 2404.367
1012.507, 2619.906
1013.617, 2544.469
1014.727, 2637.059
1015.837, 2502.676
1016.946, 2459.316
1018.056, 2286.980
1019.165, 2532.672
1020.274, 2272.387
1021.383, 2689.125
1022.492, 2234.633
1023.601, 2174.887
1024.709, 2372.055
1025.817, 2419.891
1026.926, 2391.930
1028.034, 2209.852
1029.141, 1990.758
1030.249, 2253.684
1031.357, 2422.176
1032.464, 2186.148
1033.571, 2241.766
1034.678, 2069.836
1035.785, 1810.867
1036.892, 1945.340
1037.999, 2235.426
1039.105, 2036.047
1040.211, 2096.164
1041.317, 2067.223
1042.423, 1963.863
1043.529, 1963.355
1044.635, 1941.227
1045.740, 1901.438
1046.845, 2127.664
1047.951, 2240.910
1049.056, 2134.180
1050.160, 1832.461
1051.265, 2366.762
1052.370, 1912.086
1053.474, 2013.422
1054.578, 2202.785
1055.682, 1976.156
1056.786, 1755.555
1057.890, 1864.859
1058.993, 2164.289
1060.097, 2741.492
1061.200, 2025.953
1062.303, 2416.438
1063.406, 1954.023
1064.509, 2125.633
1065.612, 2076.164
1066.714, 1887.730
1067.816, 1984.305
1068.919, 1928.898
1070.021, 1876.508
1071.122, 2008.137
1072.224, 1871.777
1073.326, 1666.852
1074.427, 1971.523
1075.528, 1899.207
1076.629, 1664.637
1077.730, 1483.348
1078.831, 1670.336
1079.931, 1409.117
1081.032, 1406.914
1082.132, 1660.844
1083.232, 1401.895
1084.332, 1202.023
1085.432, 1182.164
1086.531, 1220.465
1087.631, 1187.508
1088.730, 1428.746
1089.829, 1047.590
1090.928, 893.9883
1092.027, 1042.984
1093.126, 797.4727
1094.224, 769.0273
1095.323, 1038.562
1096.421, 685.5898
1097.519, 907.3633
1098.617, 1121.195
1099.715, 918.0977
1100.812, 766.0039
1101.910, 800.9297
1103.007, 933.4375
1104.104, 709.7461
1105.201, 554.4375
1106.298, 410.6875
1107.394, 599.1133
1108.491, 508.2266
1109.587, 620.3438
1110.683, 495.5195
1111.779, 504.7266
1112.875, 779.9453
1113.971, 1156.258
1115.066, 550.5781
1116.162, 1121.898
1117.257, 752.3281
1118.352, 529.7266
1119.447, 651.1289
1120.542, 719.5430
1121.636, 611.3828
1122.731, 478.8008
1123.825, 630.2188
1124.919, 497.5898
1126.013, 408.4570
1127.107, 413.2969
1128.200, 333.0781
1129.294, 341.8906
1130.387, 309.3164
1131.480, 274.2656
1132.573, 372.8086
1133.666, 359.5625
1134.759, 314.9844
1135.851, 533.4023
1136.944, 179.8203
1138.036, 238.2422
1139.128, 81.66016
1140.220, 323.8086
1141.312, 195.2969
1142.403, 309.7031
1143.495, 156.2266
1144.586, 55.62500
1145.677, 157.0234
1146.768, 176.4141
1147.859, 600.8086
1148.950, 185.1992
1150.040, 442.5781
1151.130, 987.9688
1152.221, 465.4805
1153.311, 22.14453
1154.401, 114.7773
1155.490, 223.2617
1156.580, 178.9102
1157.669, 233.9180
1158.759, 182.8789
1159.848, 117.0547
1160.937, 27.98047
1162.025, 107.9492
1163.114, 84.90625
1164.202, 59.25000
1165.291, 33.30859
1166.379, 218.3164
1167.467, 100.9180
1168.555, 37.77734
1169.642, 84.53906
1170.730, 153.0859
1171.817, 9.292969
1172.905, 109.3047
1173.992, 64.10938
1175.078, 113.4297
1176.165, 70.95312
1177.252, 162.4648
1178.338, 136.0234
1179.425, 401.5234
1180.511, 134.0078
1181.597, 141.4844
1182.682, 59.95312
1183.768, 303.4062
1184.854, 661.8516
1185.939, 124.2891
1187.024, 308.7148
1188.109, 5.128906
1189.194, 274.5195
1190.279, 198.1016
1191.363, 374.1445
1192.448, 154.3828
1193.532, 46.60938
1194.616, 184.1836
1195.700, 196.9023
1196.784, 371.6016
1197.867, 280.6406
1198.951, 417.2578
1200.034, 313.7422
1201.117, 195.7617
1202.200, 379.7695
1203.283, 38.23438
1204.366, 100.7031
1205.448, 244.6289
1206.531, 184.4609
1207.613, 183.3203
1208.695, 52.08594
1209.777, 156.8398
1210.859, 182.5703
1211.940, 158.2891
1213.022, 103.9922
1214.103, 104.6836
1215.184, 291.3594
1216.265, 58.98828
1217.346, 114.4062
1218.427, 167.0781
1219.507, 77.45703
1220.587, 188.9219
1221.668, 173.7227
1222.748, 4.496094
1223.828, 143.6797
1224.907, 156.8438
1225.987, 63.98438
1227.066, 21.10156
1228.146, 7.183594
1229.225, 35.22266
1230.304, 196.2266
1231.382, 434.2148
1232.461, 152.8164
1233.540, 232.0195
1234.618, 254.8359
1235.696, 114.3711
1236.774, 71.31250
1237.852, 356.9727
1238.930, 221.6055
1240.007, 331.6445
1241.085, 218.8125
1242.162, 207.3867
1243.239, 342.9336
1244.316, 177.4570
1245.393, 266.9609
1246.469, 140.4414
1247.546, 331.8945
1248.622, 166.3281
1249.698, 326.7383
1250.774, 32.12500
1251.850, 169.4727
1252.926, 416.7969
1254.001, 59.90234
1255.077, 278.3203
1256.152, 10.48438
1257.227, 72.35547
1258.302, 445.6914
1259.377, 356.7148
1260.451, 44.70703
1261.526, 545.6680
1262.600, 419.2188
1263.674, 201.1367
1264.748, 340.0273
1265.822, 315.8984
1266.896, 337.7461
1267.969, 428.5703
1269.043, 26.37109
1270.116, 144.1289
1271.189, 248.8672
1272.262, 18.62109
1273.335, 328.2891
1274.407, 514.9375
1275.480, 532.5625
1276.552, 230.0078
1277.624, 495.5820
1278.696, 278.1602
1279.768, 688.4727
1280.840, 139.9844
1281.911, 416.4688
1282.982, 350.1875
1284.054, 110.1641
1285.125, 365.2266
1286.196, 451.6250
1287.266, 162.8320
1288.337, 212.1484
1289.407, 429.4883
1290.478, 90.80859
1291.548, 474.5625
1292.618, 379.8438
1293.688, 380.4844
1294.757, 452.6719
1295.827, 228.9023
1296.896, 328.6875
1297.965, 208.8828
1299.034, 138.5352
1300.103, 270.7031
1301.172, 222.9297
1302.241, 624.0664
1303.309, 423.6992
1304.377, 426.8086
1305.445, 186.9023
1306.513, 85.98047
1307.581, 119.3203
1308.649, 431.1016
1309.716, 223.1406
1310.784, 334.1719
1311.851, 450.1875
1312.918, 370.1875
1313.985, 302.1836
1315.052, 470.1680
1316.118, 340.1445
1317.185, 407.2109
1318.251, 318.8164
1319.317, 295.5078
1320.383, 91.30469
1321.449, 277.2109
1322.514, 205.0156
1323.580, 186.4531
1324.645, 65.37891
1325.711, 540.4297
1326.776, 216.2188
1327.840, 451.9961
1328.905, 364.7500
1329.970, 288.4922
1331.034, 436.2109
1332.099, 593.5000
1333.163, 200.1953
1334.227, 188.8711
1335.290, 260.8008
1336.354, 210.4531
1337.418, 320.8672
1338.481, 396.4922
1339.544, 310.7070
1340.607, 219.7031
1341.670, 235.2734
1342.733, 204.8320
1343.795, 308.3906
1344.858, 288.2188
1345.920, 206.5391
1346.982, 333.4922
1348.044, 255.1172
1349.106, 296.6250
1350.168, 220.5430
1351.229, 234.0430
1352.291, 306.5352
1353.352, 341.0156
1354.413, 297.8750
1355.474, 159.0430
1356.534, 196.1055
1357.595, 202.5312
1358.656, 175.5312
1359.716, 246.4219
1360.776, 266.3320
1361.836, 152.7656
1362.896, 624.1875
1363.955, 18.43359
1365.015, 372.4883
1366.074, 8.886719
1367.134, 471.2812
1368.193, 349.7188
1369.252, 335.0586
1370.310, 276.4492
1371.369, 224.8359
1372.427, 134.2188
1373.486, 120.4023
1374.544, 91.94531
1375.602, 86.32812
1376.660, 205.7109
1377.717, 218.0898
1378.775, 577.0508
1379.832, 21.42969
1380.889, 166.8125
1381.946, 98.23828
1383.003, 397.6211
1384.060, 251.1445
1385.117, 240.7812
1386.173, 442.1680
1387.230, 97.56250
1388.286, 183.9766
1389.342, 43.62500
1390.398, 167.7695
1391.453, 170.1758
1392.509, 271.5820
1393.564, 266.0039
1394.619, 324.4727
1395.675, 126.8477
1396.729, 304.5430
1397.784, 250.9023
1398.839, 4.644531
1399.893, 600.6953
1400.948, 189.1602
1402.002, 378.6406
1403.056, 56.87109
1404.110, 437.6211
1405.163, 0.1289060
1406.217, 116.3516
1407.270, 117.1641
1408.324, 181.5742
1409.377, 29.12109
1410.430, 130.5078
1411.483, 252.2969
1412.535, 32.76953
1413.588, 532.4688
1414.640, 450.4414
1415.692, 404.2930
1416.744, 281.1680
1417.796, 162.9062
1418.848, 50.84766
1419.900, 159.8164
1420.951, 114.9336
1422.002, 177.2891
1423.053, 86.62109
1424.104, 192.9961
1425.155, 263.7617
1426.206, 421.8750
1427.256, 452.5156
1428.307, 352.8008
1429.357, 346.1211
1430.407, 322.9023
1431.457, 361.2305
1432.507, 332.8438
1433.556, 234.5195
1434.606, 349.0664
1435.655, 238.6367
1436.704, 258.3555
1437.753, 235.9688
1438.802, 310.6875
1439.851, 478.0859
1440.899, 488.3672
1441.948, 398.3398
1442.996, 490.8516
1444.044, 153.6523
1445.092, 174.4805
1446.140, 172.5703
1447.187, 294.8867
1448.235, 258.3008
1449.282, 261.5703
1450.329, 520.6172
1451.376, 176.0938
1452.423, 138.5547
1453.470, 21.05469
1454.517, 216.6172
1455.563, 386.2383
1456.609, 303.8555
1457.655, 346.4570
1458.701, 253.4141
1459.747, 256.8047
1460.793, 244.4180
1461.838, 252.4844
1462.884, 251.4883
1463.929, 283.5039
1464.974, 355.5625
1466.019, 419.6602
1467.064, 236.8281
1468.108, 404.0703
1469.153, 20.43750
1470.197, 453.8242
1471.241, 252.2344
1472.285, 221.6562
1473.329, 66.09375
1474.373, 132.5508
1475.416, 430.0273
1476.460, 413.5469
1477.503, 441.7344
1478.546, 37.79297
1479.589, 319.6016
1480.632, 321.4492
1481.674, 194.4922
1482.717, 582.3945
1483.759, 439.5430
1484.801, 994.3008
1485.843, 400.2656
1486.885, 213.3516
1487.927, 81.22266
1488.968, 336.3477
1490.010, 354.2969
1491.051, 541.4609
1492.092, 544.5938
1493.133, 334.9102
1494.174, 500.1875
1495.215, 380.0469
1496.255, 321.8398
1497.296, 460.2148
1498.336, 181.6094
1499.376, 185.5508
1500.416, 362.5156
1501.456, 459.7500
1502.495, 481.5312
1503.535, 201.8008
1504.574, 311.4492
1505.613, 265.0703
1506.652, 212.2773
1507.691, 376.7539
1508.730, 140.8555
1509.768, 301.8906
1510.807, 304.6250
1511.845, 379.9766
1512.883, 298.3867
1513.921, 265.3711
1514.959, 389.5000
1515.996, 426.7383
1517.034, 327.3945
1518.071, 407.8164
1519.109, 167.2734
1520.146, 208.5273
1521.183, 371.4102
1522.219, 280.3594
1523.256, 364.0430
1524.292, 381.2852
1525.329, 96.30469
1526.365, 337.1602
1527.401, 350.7461
1528.437, 130.9531
1529.472, 354.0820
1530.508, 166.6914
1531.543, 126.0820
1532.579, 195.8945
1533.614, 150.8281
1534.649, 287.1562
1535.683, 248.9805
1536.718, 195.3125
1537.753, 209.8867
1538.787, 31.64844
1539.821, 211.5703
1540.855, 147.1406
1541.889, 204.4414
1542.923, 289.5078
1543.956, 163.8203
1544.990, 261.6836
1546.023, 13.42188
1547.056, 55.22656
1548.089, 66.09375
1549.122, 262.4766
1550.155, 17.01562
1551.187, 51.96875
1552.220, 206.5000
1553.252, 194.5742
1554.284, 252.8125
1555.316, 103.5586
1556.348, 150.1523
1557.379, 143.8203
1558.411, 322.8828
1559.442, 349.6484
1560.474, 204.8008
1561.505, 52.57812
1562.535, 245.4570
1563.566, 116.8672
1564.597, 156.8125
1565.627, 605.3438
1566.658, 792.3945
1567.688, 7.507813
1568.718, 290.5234
1569.748, 363.8555
1570.777, 0.0000000E+00
##END=

File: references/builtin/Annite__R060211-5__Raman__514__0-000____Raman_Data_Processed__384a79ee2ff831f7825e96698c7a.txt
##NAMES=Annite
##RRUFFID=R060211
##IDEAL CHEMISTRY=KFe^2+^_3_(AlSi_3_O_10_)(OH)_2_
##LOCALITY=Mont Saint-Hilaire, Rouville County, Quebec, Canada
##OWNER=RRUFF
##SOURCE=Royal Ontario Museum
##DESCRIPTION=Black platy fragment
##STATUS=The identification of this mineral has been confirmed by X-ray diffraction and chemical analysis
##URL=https://www.rruff.net/odr/rruff_sample/R060211
##MEASURED CHEMISTRY=(K_0.94_[box]_0.03_Na_0.02_)(Fe^2+^_2.07_Mg_0.57_Mn_0.33_Ti_0.03_)(Si_2.98_Al_1.02_)O_10_((OH)_1.72_F_0.28_)
##PIN_ID=L00722
##ORIENTATION=Laser parallel to a* (1 0 0). Fiducial mark perpendicular to laser is parallel to b [0 1 0]
##DIFFRACTION SAMPLE DESCRIPTION=Powder
##CELL PARAMETERS=a: 5.465 b: 9.281 c: 10.2595 alpha: 90 beta: 99.73 gamma: 90 volume: 512.9 crystal system: monoclinic
##FILETYPE=Raman Processed
##RAMAN WAVELENGTH=514

230.7650, 0.0000000E+00
231.9820, 0.4462890
233.1990, 65.87988
234.4160, 95.82324
235.6330, 229.7754
236.8490, 171.1377
238.0660, 154.9209
239.2820, 94.80859
240.4980, 18.90723
241.7140, 2.762695
242.9300, 172.5020
244.1460, 34.91406
245.3610, 4.9805000E-02
246.5770, 179.3223
247.7920, 392.2861
249.0070, 250.9766
250.2220, 343.1465
251.4370, 552.8242
252.6510, 308.8662
253.8660, 394.9160
255.0800, 494.2480
256.2940, 428.6465
257.5080, 643.5879
258.7220, 840.0928
259.9360, 1568.273
261.1490, 2128.283
262.3630, 1487.253
263.5760, 1156.054
264.7890, 1128.141
266.0020, 1148.928
267.2150, 1208.469
268.4270, 1444.441
269.6400, 1248.435
270.8520, 1704.854
272.0640, 1803.898
273.2760, 1656.131
274.4880, 1683.253
275.7000, 1473.996
276.9120, 1728.772
278.1230, 1601.342
279.3340, 1041.971
280.5450, 1181.406
281.7560, 1011.085
282.9670, 1031.819
284.1780, 847.8369
285.3880, 833.9385
286.5980, 830.7930
287.8090, 756.7510
289.0190, 599.7666
290.2290, 515.6943
291.4380, 371.6318
292.6480, 396.5488
293.8570, 360.4463
295.0670, 316.3271
296.2760, 212.1934
297.4850, 112.0488
298.6930, 198.8955
299.9020, 155.7363
301.1110, 196.5732
302.3190, 318.4082
303.5270, 138.2734
304.7350, 146.2510
305.9430, 34.66992
307.1510, 5.499023
308.3580, 83.25195
309.5660, 120.9395
310.7730, 2.568359
311.9800, 97.14160
313.1870, 123.3408
314.3940, 121.8711
315.6010, 269.4453
316.8070, 118.0566
318.0130, 24.30078
319.2200, 54.62793
320.4260, 44.07031
321.6310, 53.79004
322.8370, 66.52441
324.0430, 94.66309
325.2480, 51.00000
326.4540, 170.7334
327.6590, 137.4600
328.8640, 327.1836
330.0680, 298.1289
331.2730, 271.1387
332.4780, 99.53613
333.6820, 132.9502
334.8860, 89.00293
336.0900, 82.84082
337.2940, 133.1719
338.4980, 218.8672
339.7010, 251.3223
340.9050, 270.8594
342.1080, 381.2920
343.3110, 255.5225
344.5140, 209.6279
345.7170, 302.7402
346.9200, 172.8389
348.1220, 257.8389
349.3240, 338.9316
350.5270, 264.6719
351.7290, 262.6641
352.9310, 488.6797
354.1320, 501.7168
355.3340, 351.7686
356.5350, 612.8311
357.7370, 378.9150
358.9380, 412.0244
360.1390, 349.1582
361.3400, 452.3174
362.5400, 380.5029
363.7410, 241.7129
364.9410, 483.9502
366.1410, 463.2129
367.3410, 595.5029
368.5410, 747.8193
369.7410, 750.1641
370.9400, 989.5361
372.1400, 831.9365
373.3390, 840.3652
374.5380, 770.8223
375.7370, 831.5537
376.9360, 1041.770
378.1350, 1080.609
379.3330, 1236.342
380.5310, 1499.963
381.7300, 1552.467
382.9280, 1729.838
384.1260, 1699.161
385.3230, 1760.268
386.5210, 1892.980
387.7180, 1844.141
388.9160, 1932.060
390.1130, 1930.396
391.3100, 2060.382
392.5060, 2047.414
393.7030, 2337.193
394.9000, 2121.009
396.0960, 1872.742
397.2920, 2027.396
398.4880, 1812.970
399.6840, 1672.473
400.8800, 1550.911
402.0750, 1364.293
403.2710, 1339.625
404.4660, 1219.912
405.6610, 1148.159
406.8560, 1099.371
408.0510, 919.5449
409.2450, 785.6572
410.4400, 740.6680
411.6340, 602.0547
412.8280, 622.6621
414.0220, 468.3232
415.2160, 381.7275
416.4100, 418.9766
417.6030, 364.2266
418.7970, 385.0742
419.9900, 310.1924
421.1830, 285.8936
422.3760, 186.5684
423.5690, 172.6289
424.7610, 194.7119
425.9540, 72.80469
427.1460, 112.9053
428.3380, 169.9883
429.5300, 130.9043
430.7220, 30.83398
431.9140, 88.25000
433.1050, 213.3525
434.2970, 117.4072
435.4880, 24.55078
436.6790, 10.24609
437.8700, 28.69434
439.0610, 40.21387
440.2510, 38.31543
441.4420, 15.55664
442.6320, 28.73535
443.8220, 13.77930
445.0120, 169.9424
446.2020, 308.2510
447.3910, 321.4199
448.5810, 498.2793
449.7700, 408.6748
450.9600, 303.6318
452.1490, 372.1387
453.3370, 483.3887
454.5260, 443.1719
455.7150, 368.1250
456.9030, 447.9551
458.0910, 662.8223
459.2800, 648.3643
460.4670, 777.3008
461.6550, 453.3379
462.8430, 506.5723
464.0300, 358.3369
465.2180, 85.47656
466.4050, 28.00000
467.5920, 19.97559
468.7790, 23.33496
469.9650, 6.885742
471.1520, 45.33398
472.3380, 99.69922
473.5250, 275.8242
474.7110, 266.5166
475.8970, 317.6152
477.0820, 486.0127
478.2680, 449.0840
479.4540, 657.0498
480.6390, 537.4912
481.8240, 530.2812
483.0090, 474.0957
484.1940, 526.9326
485.3780, 845.7949
486.5630, 931.6816
487.7470, 998.5938
488.9320, 1170.531
490.1160, 1165.493
491.3000, 1263.453
492.4830, 1223.465
493.6670, 1276.498
494.8500, 1353.557
496.0340, 1391.645
497.2170, 1541.757
498.4000, 1847.896
499.5820, 2041.063
500.7650, 2244.256
501.9480, 2372.745
503.1300, 2461.433
504.3120, 2500.995
505.4940, 2509.294
506.6760, 2471.620
507.8580, 2376.973
509.0390, 2498.352
510.2210, 2391.757
511.4020, 2813.189
512.5830, 2520.646
513.7640, 2808.130
514.9450, 2958.641
516.1250, 2701.176
517.3060, 2781.739
518.4860, 2480.313
519.6660, 2636.897
520.8460, 2704.494
522.0260, 2547.105
523.2060, 2433.727
524.3850, 2652.363
525.5650, 2555.014
526.7440, 2741.680
527.9230, 2840.360
529.1020, 2611.058
530.2810, 2666.771
531.4590, 2454.503
532.6380, 2574.256
533.8160, 2421.042
534.9940, 2284.847
536.1720, 2156.672
537.3500, 2053.530
538.5270, 2084.422
539.7050, 1994.377
540.8820, 2018.414
542.0590, 1938.521
543.2360, 2030.696
544.4130, 1678.949
545.5900, 1576.223
546.7660, 1655.525
547.9430, 1430.849
549.1190, 1325.194
550.2950, 1336.610
551.4710, 1215.056
552.6470, 1209.547
553.8220, 1243.086
554.9980, 1196.717
556.1730, 1125.374
557.3480, 1077.018
558.5230, 915.7734
559.6980, 867.5156
560.8730, 656.2871
562.0470, 454.0840
563.2220, 616.9199
564.3960, 459.8047
565.5700, 438.7500
566.7440, 491.7363
567.9170, 417.7549
569.0910, 406.8271
570.2640, 423.1055
571.4380, 383.9668
572.6110, 275.7520
573.7840, 182.9775
574.9570, 48.77051
576.1290, 18.50000
577.3020, 32.19727
578.4740, 17.14355
579.6460, 72.42285
580.8180, 107.2246
581.9900, 143.2256
583.1620, 200.2090
584.3330, 55.73633
585.5040, 213.6094
586.6760, 59.00586
587.8470, 221.3525
589.0180, 144.7520
590.1880, 165.1592
591.3590, 25.44141
592.5290, 19.08789
593.7000, 189.8018
594.8700, 197.5938
596.0400, 199.4316
597.2090, 264.9990
598.3790, 174.2725
599.5490, 259.2324
600.7180, 290.2148
601.8870, 206.2236
603.0560, 410.2764
604.2250, 491.3838
605.3940, 739.5215
606.5620, 745.6885
607.7300, 1072.978
608.8990, 1131.570
610.0670, 1283.819
611.2350, 1305.093
612.4020, 1528.389
613.5700, 1440.705
614.7370, 1671.043
615.9050, 1838.400
617.0720, 1725.785
618.2390, 2156.189
619.4060, 2312.519
620.5720, 2590.070
621.7390, 2863.547
622.9050, 2928.043
624.0710, 3087.559
625.2370, 3371.096
626.4030, 3334.652
627.5690, 3510.228
628.7340, 3499.823
629.9000, 3626.438
631.0650, 3625.072
632.2300, 3874.727
633.3950, 4066.398
634.5600, 4068.086
635.7240, 4017.795
636.8890, 3892.521
638.0530, 3602.268
639.2170, 3612.031
640.3810, 3337.811
641.5450, 3316.607
642.7080, 3132.422
643.8720, 3055.254
645.0350, 2921.002
646.1980, 2832.887
647.3610, 2742.848
648.5240, 2677.744
649.6870, 2824.658
650.8490, 2754.586
652.0120, 2571.531
653.1740, 2519.490
654.3360, 2276.465
655.4980, 2310.455
656.6600, 2418.457
657.8210, 2635.477
658.9830, 2674.510
660.1440, 2851.557
661.3050, 3163.617
662.4660, 3069.693
663.6270, 3118.781
664.7870, 3182.883
665.9480, 3009.998
667.1080, 2930.127
668.2680, 2885.322
669.4280, 3062.477
670.5880, 3089.328
671.7480, 2938.510
672.9070, 2762.645
674.0670, 2863.148
675.2260, 2760.090
676.3850, 2600.744
677.5440, 2472.264
678.7030, 2185.117
679.8610, 2101.543
681.0200, 1942.152
682.1780, 2194.449
683.3360, 1857.326
684.4940, 1924.883
685.6520, 1770.084
686.8090, 1745.539
687.9670, 1999.291
689.1240, 1924.625
690.2810, 1887.123
691.4380, 1855.980
692.5950, 1860.619
693.7520, 1734.332
694.9080, 1651.320
696.0650, 1758.340
697.2210, 1920.625
698.3770, 1781.268
699.5330, 2012.350
700.6880, 1874.141
701.8440, 1894.914
702.9990, 2003.805
704.1550, 2171.131
705.3100, 2116.680
706.4650, 2031.547
707.6190, 2008.162
708.7740, 1942.324
709.9290, 1954.219
711.0830, 1922.230
712.2370, 1968.422
713.3910, 1973.465
714.5450, 1949.443
715.6980, 1938.094
716.8520, 1998.559
718.0050, 1922.143
719.1580, 1791.754
720.3110, 1873.098
721.4640, 1652.787
722.6170, 1479.514
723.7700, 1479.016
724.9220, 1624.084
726.0740, 1851.953
727.2260, 1724.619
728.3780, 1582.410
729.5300, 1754.967
730.6810, 1573.576
731.8330, 1403.400
732.9840, 1399.531
734.1350, 1233.250
735.2860, 1338.922
736.4370, 1365.166
737.5880, 1308.715
738.7380, 1278.938
739.8880, 1432.146
741.0390, 1622.346
742.1890, 1675.529
743.3380, 1618.701
744.4880, 1538.859
745.6380, 1705.275
746.7870, 1343.984
747.9360, 1534.109
749.0850, 1452.707
750.2340, 1592.805
751.3830, 1623.889
752.5310, 1762.957
753.6800, 1879.014
754.8280, 1859.053
755.9760, 2077.076
757.1240, 1925.086
758.2720, 2217.080
759.4190, 1909.217
760.5670, 1963.180
761.7140, 1964.123
762.8610, 1829.053
764.0080, 2072.967
765.1550, 2124.859
766.3020, 2092.248
767.4480, 2011.598
768.5950, 2047.441
769.7410, 2240.266
770.8870, 2192.074
772.0330, 2111.863
773.1780, 2125.637
774.3240, 1919.387
775.4690, 1874.121
776.6140, 1837.836
777.7590, 1905.531
778.9040, 1951.207
780.0490, 1959.863
781.1940, 1893.500
782.3380, 1838.119
783.4820, 1563.719
784.6260, 1641.295
785.7700, 1336.854
786.9140, 1159.391
788.0580, 1073.908
789.2010, 1077.404
790.3450, 1045.883
791.4880, 1085.336
792.6310, 1020.770
793.7730, 772.1816
794.9160, 871.5742
796.0590, 716.9414
797.2010, 546.2910
798.3430, 719.6172
799.4850, 237.9199
800.6270, 329.2031
801.7690, 283.4609
802.9100, 207.4492
804.0520, 307.9121
805.1930, 193.1035
806.3340, 267.2695
807.4750, 47.41406
808.6160, 211.5293
809.7560, 23.38086
810.8970, 144.6484
812.0370, 49.65234
813.1770, 13.37500
814.3170, 10.45898
815.4570, 126.5996
816.5960, 182.8555
817.7360, 153.2598
818.8750, 131.7969
820.0140, 172.4512
821.1530, 168.7500
822.2920, 15.92188
823.4310, 198.0508
824.5690, 130.1523
825.7070, 145.7754
826.8460, 39.16797
827.9840, 41.92578
829.1220, 54.09570
830.2590, 214.3496
831.3970, 86.23242
832.5340, 79.78320
833.6710, 18.30078
834.8080, 172.7773
835.9450, 72.22070
837.0820, 138.6328
838.2190, 9.013672
839.3550, 40.65625
840.4910, 79.40234
841.6270, 3.246094
842.7630, 31.85352
843.8990, 52.06836
845.0350, 66.97070
846.1700, 90.02148
847.3060, 57.88477
848.4410, 41.75195
849.5760, 101.5820
850.7100, 132.3809
851.8450, 37.14844
852.9800, 150.1211
854.1140, 38.52344
855.2480, 82.99219
856.3820, 126.5605
857.5160, 41.75586
858.6500, 40.03125
859.7830, 227.2676
860.9170, 280.4746
862.0500, 135.6836
863.1830, 412.8633
864.3160, 102.0469
865.4480, 192.2148
866.5810, 190.3770
867.7130, 137.5078
868.8460, 72.60352
869.9780, 157.6641
871.1100, 167.6953
872.2410, 325.6953
873.3730, 191.6660
874.5050, 357.6094
875.6360, 307.5215
876.7670, 362.4043
877.8980, 407.2617
879.0290, 325.0918
880.1590, 305.8926
881.2900, 203.6641
882.4200, 132.4082
883.5500, 321.1504
884.6800, 152.9219
885.8100, 404.6641
886.9400, 344.3750
888.0690, 551.0664
889.1990, 558.7305
890.3280, 640.3633
891.4570, 365.9727
892.5860, 320.5527
893.7140, 502.1055
894.8430, 232.6289
895.9710, 341.1230
897.1000, 367.5918
898.2280, 354.0352
899.3560, 466.4629
900.4830, 714.8652
901.6110, 640.2402
902.7380, 486.5898
903.8660, 759.9121
904.9930, 394.2070
906.1200, 461.4727
907.2460, 356.7090
908.3730, 313.9199
909.5000, 354.0996
910.6260, 451.2578
911.7520, 534.4043
912.8780, 617.5508
914.0040, 635.6953
915.1290, 616.8477
916.2550, 626.9551
917.3800, 658.0723
918.5050, 524.1445
919.6300, 450.1895
920.7550, 287.2051
921.8800, 456.1934
923.0040, 465.1543
924.1290, 429.0898
925.2530, 722.0215
926.3770, 725.9355
927.5010, 600.8242
928.6250, 785.7285
929.7480, 808.6074
930.8720, 632.4766
931.9950, 643.3184
933.1180, 641.1328
934.2410, 691.9199
935.3640, 663.6797
936.4860, 558.4141
937.6090, 553.1191
938.7310, 866.7988
939.8530, 731.4551
940.9750, 915.0410
942.0970, 936.6562
943.2180, 816.6230
944.3400, 921.2480
945.4610, 731.9062
946.5820, 586.1816
947.7030, 699.0020
948.8240, 517.0957
949.9450, 574.3105
951.0650, 509.1719
952.1860, 519.4453
953.3060, 450.9839
954.4260, 610.7185
955.5460, 702.0149
956.6650, 728.5475
957.7850, 496.3572
958.9040, 598.2549
960.0230, 566.2641
961.1420, 528.7831
962.2610, 677.7025
963.3800, 483.1404
964.4990, 629.1039
965.6170, 639.1327
966.7350, 711.3739
967.8530, 648.9000
968.9710, 628.0352
970.0890, 741.9289
971.2070, 781.2057
972.3240, 703.2208
973.4410, 779.4136
974.5580, 580.1395
975.6750, 622.5915
976.7920, 769.3374
977.9090, 698.1259
979.0250, 776.7789
980.1410, 798.3538
981.2580, 560.5372
982.3740, 773.8311
983.4890, 792.0300
984.6050, 609.9152
985.7200, 807.7488
986.8360, 653.2502
987.9510, 624.5105
989.0660, 690.4150
990.1810, 657.6566
991.2950, 780.4487
992.4100, 753.3877
993.5240, 712.9348
994.6390, 730.9149
995.7530, 583.3191
996.8660, 742.8915
997.9800, 692.6427
999.0940, 746.6931
1000.207, 824.3808
1001.320, 721.0526
1002.433, 809.3624
1003.546, 600.4866
1004.659, 640.2769
1005.772, 653.2902
1006.884, 825.2428
1007.996, 617.8125
1009.108, 650.6909
1010.220, 785.8891
1011.332, 777.9182
1012.444, 829.8069
1013.555, 618.8320
1014.666, 570.6543
1015.777, 589.5352
1016.888, 570.7754
1017.999, 690.1211
1019.110, 711.7070
1020.220, 742.5137
1021.331, 809.1094
1022.441, 969.7012
1023.551, 752.1445
1024.661, 808.0430
1025.770, 639.4570
1026.880, 626.8594
1027.989, 462.2480
1029.098, 557.8613
1030.207, 464.3965
1031.316, 512.6738
1032.425, 512.4199
1033.533, 709.3379
1034.642, 660.3125
1035.750, 867.2344
1036.858, 866.7070
1037.966, 690.9805
1039.073, 634.2422
1040.181, 407.4902
1041.288, 544.7656
1042.396, 439.0684
1043.503, 362.0352
1044.610, 482.1797
1045.716, 382.5098
1046.823, 464.0547
1047.929, 496.5801
1049.036, 590.7285
1050.142, 720.9102
1051.248, 810.5723
1052.353, 740.6777
1053.459, 544.7715
1054.564, 299.8535
1055.670, 392.9219
1056.775, 611.0430
1057.880, 314.0723
1058.985, 507.2305
1060.089, 677.6641
1061.194, 708.6582
1062.298, 779.8730
1063.402, 724.2461
1064.506, 742.2070
1065.610, 659.1523
1066.713, 559.0879
1067.817, 511.2910
1068.920, 625.2344
1070.023, 309.3973
1071.126, 459.8520
1072.229, 541.8686
1073.332, 559.1245
1074.435, 317.6544
1075.537, 410.2810
1076.639, 369.0185
1077.741, 322.2666
1078.843, 461.9144
1079.945, 258.0813
1081.046, 394.7783
1082.148, 395.5392
1083.249, 458.5171
1084.350, 386.7803
1085.451, 356.6522
1086.551, 461.2885
1087.652, 491.3026
1088.752, 404.0631
1089.853, 470.9957
1090.953, 262.4670
1092.053, 295.6645
1093.152, 433.1611
1094.252, 352.6951
1095.351, 422.1017
1096.451, 434.4246
1097.550, 187.3588
1098.649, 391.4063
1099.748, 400.3620
1100.846, 209.0070
1101.945, 397.5974
1103.043, 233.8576
1104.141, 376.8320
1105.239, 382.8574
1106.337, 347.8809
1107.434, 457.9160
1108.532, 337.9766
1109.629, 75.96094
1110.726, 159.9473
1111.823, 45.99414
1112.920, 56.92383
1114.017, 250.0820
1115.113, 185.0254
1116.210, 112.9609
1117.306, 510.0137
1118.402, 127.9336
1119.498, 212.8438
1120.593, 35.20508
1121.689, 95.73633
1122.784, 4.298828
1123.879, 27.69336
1124.974, 175.6719
1126.069, 251.6465
1127.164, 361.6094
1128.259, 328.6270
1129.353, 291.5684
1130.447, 469.5000
1131.541, 379.1523
1132.635, 391.3359
1133.729, 273.2383
1134.822, 288.1309
1135.916, 92.01562
1137.009, 124.8867
1138.102, 395.7441
1139.195, 178.5957
1140.288, 193.4316
1141.380, 388.2578
1142.473, 91.07227
1143.565, 542.8711
1144.657, 252.6602
1145.749, 122.4375
1146.841, 197.2012
1147.932, 117.0430
1149.024, 195.3672
1150.115, 52.18945
1151.206, 112.7324
1152.297, 5.740234
1153.388, 157.7637
1154.479, 319.2539
1155.569, 79.73438
1156.659, 349.2012
1157.750, 240.6523
1158.839, 233.0918
1159.929, 98.52344
1161.019, 152.9414
1162.108, 0.3457030
1163.198, 27.26562
1164.287, 53.08984
1165.376, 36.98828
1166.465, 46.74805
1167.553, 151.0547
1168.642, 228.3438
1169.730, 243.6250
1170.818, 252.4434
1171.906, 188.1523
1172.994, 179.4004
1174.082, 17.63477
1175.170, 50.14844
1176.257, 84.97852
1177.344, 77.87500
1178.431, 130.8340
1179.518, 267.1172
1180.605, 189.0586
1181.691, 70.98828
1182.778, 404.8984
1183.864, 350.8008
1184.950, 405.6895
1186.036, 671.5645
1187.122, 186.4297
1188.207, 81.71680
1189.292, 20.20117
1190.378, 102.8438
1191.463, 145.3984
1192.548, 87.26172
1193.632, 52.09180
1194.717, 288.5039
1195.801, 309.0898
1196.886, 312.6621
1197.970, 136.2227
1199.054, 194.7695
1200.137, 337.3047
1201.221, 43.83008
1202.305, 107.3496
1203.388, 28.08398
1204.471, 174.4883
1205.554, 229.9316
1206.637, 115.5117
1207.719, 88.94141
1208.802, 158.3594
1209.884, 362.7617
1210.966, 317.1523
1212.048, 268.5352
1213.130, 244.9082
1214.212, 236.2734
1215.293, 15.63477
1216.374, 41.01758
1217.456, 15.31836
1218.536, 146.6387
1219.617, 128.9531
1220.698, 375.2539
1221.778, 365.5469
1222.859, 651.8262
1223.939, 506.0938
1225.019, 514.3477
1226.099, 286.5898
1227.178, 132.8223
1228.258, 154.5371
1229.337, 98.74219
1230.417, 40.64062
1231.496, 25.15625
1232.574, 197.0410
1233.653, 274.2266
1234.732, 550.4043
1235.810, 455.5664
1236.888, 523.7168
1237.966, 466.8535
1239.044, 402.9785
1240.122, 312.1914
1241.199, 277.1074
1242.277, 261.4609
1243.354, 149.2520
1244.431, 219.3281
1245.508, 311.3965
1246.585, 169.1934
1247.661, 480.2402
1248.738, 506.0762
1249.814, 263.1035
1250.890, 417.6836
1251.966, 474.3438
1253.042, 352.4199
1254.117, 387.7656
1255.193, 336.7148
1256.268, 237.6719
1257.343, 184.6191
1258.418, 307.5566
1259.493, 262.4805
1260.567, 343.3965
1261.642, 503.2988
1262.716, 691.1875
1263.790, 681.0664
1264.864, 905.9297
1265.938, 766.3965
1267.011, 554.0840
1268.085, 552.8086
1269.158, 488.8086
1270.231, 208.3848
1271.304, 464.1680
1272.377, 391.5371
1273.450, 283.2949
1274.522, 557.0410
1275.594, 573.8438
1276.666, 774.7520
1277.738, 666.1719
1278.810, 794.0234
1279.882, 533.2383
1280.953, 502.5762
1282.025, 344.0977
1283.096, 206.5938
1284.167, 477.2129
1285.238, 464.3516
1286.308, 493.9648
1287.379, 931.5625
1288.449, 750.1484
1289.519, 642.8613
1290.589, 833.2461
1291.659, 732.0098
1292.729, 737.4219
1293.798, 617.3398
1294.868, 431.1738
1295.937, 604.0312
1297.006, 453.3105
1298.075, 389.7637
1299.143, 632.2051
1300.212, 749.1309
1301.280, 819.5020
1302.348, 772.8555
1303.416, 1022.682
1304.484, 868.1680
1305.552, 758.3730
1306.620, 829.9980
1307.687, 573.2793
1308.754, 597.5781
1309.821, 553.8125
1310.888, 602.5371
1311.955, 429.7910
1313.021, 557.0273
1314.088, 870.2578
1315.154, 729.5605
1316.220, 901.2559
1317.286, 879.1543
1318.352, 875.5078
1319.417, 898.5918
1320.483, 788.2324
1321.548, 514.0254
1322.613, 562.9629
1323.678, 362.0332
1324.743, 197.0996
1325.807, 552.1621
1326.872, 708.9395
1327.936, 850.9727
1329.000, 819.3984
1330.064, 949.9902
1331.128, 695.8535
1332.191, 726.7031
1333.255, 726.2852
1334.318, 449.4727
1335.381, 596.5430
1336.444, 352.0742
1337.507, 395.8887
1338.569, 624.8965
1339.632, 563.5996
1340.694, 665.5996
1341.756, 935.9336
1342.818, 920.3320
1343.880, 869.7969
1344.941, 936.6523
1346.003, 942.1797
1347.064, 736.3691
1348.125, 489.7070
1349.186, 630.3926
1350.247, 415.3496
1351.308, 432.3027
1352.368, 638.2500
1353.428, 877.1934
1354.489, 695.3457
1355.549, 872.3477
1356.608, 912.0430
1357.668, 929.7773
1358.727, 946.7617
1359.787, 820.8789
1360.846, 612.4004
1361.905, 643.3652
1362.964, 373.2969
1364.022, 526.1934
1365.081, 471.0820
1366.139, 568.2305
1367.197, 474.1133
1368.255, 817.0156
1369.313, 899.2988
1370.371, 939.8340
1371.428, 720.4902
1372.486, 905.0781
1373.543, 688.7559
1374.600, 577.5449
1375.657, 469.1660
1376.713, 434.0723
1377.770, 466.9727
1378.826, 383.8848
1379.882, 475.7949
1380.938, 488.2383
1381.994, 517.4355
1383.050, 533.6680
1384.106, 723.8086
1385.161, 636.1113
1386.216, 603.3008
1387.271, 614.8301
1388.326, 407.7656
1389.381, 336.6367
1390.435, 277.3535
1391.490, 497.9238
1392.544, 439.4746
1393.598, 459.0195
1394.652, 637.5527
1395.705, 684.1152
1396.759, 826.5938
1397.812, 694.9746
1398.866, 524.1074
1399.919, 563.4863
1400.972, 301.3301
1402.024, 153.2480
1403.077, 191.5234
1404.129, 88.14453
1405.181, 352.7988
1406.233, 210.9316
1407.285, 393.0449
1408.337, 691.1387
1409.389, 568.2266
1410.440, 667.1992
1411.491, 615.5176
1412.542, 317.7754
1413.593, 462.6562
1414.644, 498.5371
1415.695, 118.0938
1416.745, 299.8555
1417.795, 6.562500
1418.845, 178.2188
1419.895, 324.8496
1420.945, 487.4473
1421.995, 684.0117
1423.044, 450.5410
1424.093, 733.0234
1425.142, 650.8555
1426.191, 133.5293
1427.240, 295.8633
1428.289, 245.1602
1429.337, 205.4219
1430.385, 237.6406
1431.433, 413.7051
1432.481, 332.7266
1433.529, 608.7266
1434.577, 503.7168
1435.624, 382.6738
1436.672, 730.0625
1437.719, 543.9355
1438.766, 456.0176
1439.812, 350.8320
1440.859, 239.5410
1441.905, 129.4668
1442.952, 96.18359
1443.998, 5.484375
1445.044, 3.283203
1446.090, 101.6562
1447.135, 391.0117
1448.181, 369.7500
1449.226, 443.1094
1450.271, 571.4668
1451.316, 465.7539
1452.361, 356.1914
1453.405, 265.3887
1454.450, 181.5742
1455.494, 12.17578
1456.538, 202.9219
1457.582, 141.9414
1458.626, 49.43945
1459.670, 9.771484
1460.713, 178.9492
1461.757, 342.1191
1462.800, 493.2852
1463.843, 611.4531
1464.886, 117.6172
1465.928, 514.7695
1466.971, 29.84570
1468.013, 25.89062
1469.055, 38.93555
1470.097, 84.02344
1471.139, 35.01953
1472.181, 27.03711
1473.222, 131.0312
1474.263, 126.0020
1475.305, 334.9668
1476.346, 337.9219
1477.386, 434.8770
1478.427, 335.8242
1479.468, 255.7520
1480.508, 216.9297
1481.548, 92.57617
1482.588, 61.48438
1483.628, 49.60352
1484.668, 78.68555
1485.707, 160.2344
1486.747, 305.1562
1487.786, 313.5684
1488.825, 578.2812
1489.864, 346.0293
1490.902, 262.9609
1491.941, 467.9102
1492.979, 459.8477
1494.017, 71.77344
1495.055, 52.85156
1496.093, 123.4648
1497.131, 177.4199
1498.168, 47.40820
1499.206, 407.4219
1500.243, 171.6035
1501.280, 471.2520
1502.317, 524.2383
1503.354, 510.4023
1504.390, 423.6289
1505.426, 490.9062
1506.463, 422.2324
1507.499, 123.3652
1508.535, 298.8691
1509.570, 242.3223
1510.606, 205.8633
1511.641, 289.4512
1512.676, 352.0371
1513.711, 369.7969
1514.746, 499.9629
1515.781, 476.7090
1516.816, 672.8105
1517.850, 492.9746
1518.884, 472.4590
1519.918, 312.3164
1520.952, 397.7461
1521.986, 316.0664
1523.019, 127.8770
1524.053, 301.0117
1525.086, 188.8672
1526.119, 169.0430
1527.152, 347.9004
1528.185, 532.5586
1529.217, 505.4746
1530.250, 574.7461
1531.282, 438.1406
1532.314, 496.9648
1533.346, 434.0625
1534.377, 290.7871
1535.409, 192.1621
1536.440, 32.33203
1537.472, 326.2070
1538.503, 271.3203
1539.534, 107.9492
1540.564, 438.7305
1541.595, 562.7090
1542.625, 391.9258
1543.656, 533.6328
1544.686, 608.6660
1545.716, 401.2266
1546.745, 510.1914
1547.775, 261.9277
1548.804, 31.04883
1549.834, 189.1406
1550.863, 367.4277
1551.892, 282.8066
1552.920, 807.8496
1553.949, 1349.678
1554.977, 1091.438
1556.006, 1173.447
1557.034, 738.0254
1558.062, 691.4766
1559.089, 227.3652
1560.117, 110.7031
1561.144, 195.5312
1562.172, 127.9629
1563.199, 7.181641
1564.226, 76.27344
1565.252, 1.9531000E-02
1566.279, 137.2344
1567.305, 213.3457
1568.332, 185.8652
1569.358, 73.42188
1570.384, 208.1738
1571.409, 0.0000000E+00
##END=
