Repository: aliazadbakht/Raman-Studio

# Raman Spectrum Analyzer for macOS

Python/Tkinter macOS port of the OpenRAMAN Spectrum Analyzer.

## Run

```bash
./install.sh
./run.sh
```

FLIR/PointGrey camera capture requires FLIR Spinnaker SDK plus `PySpin` installed
for the Python interpreter used by `run.sh`. The app can still open, plot, process,
and export spectrum files without `PySpin`.

Set `RAMAN_PYTHON=/path/to/python ./run.sh` to force a specific Python.

File: references/builtin/Annite__R060211-5__Raman__514__0-000__depolarized__Raman_Data_Processed__d1607ef17fbe7aa47c876a06b42d.txt
##NAMES=Annite
##RRUFFID=R060211
##IDEAL CHEMISTRY=KFe^2+^_3_(AlSi_3_O_10_)(OH)_2_
##LOCALITY=Mont Saint-Hilaire, Rouville County, Quebec, Canada
##OWNER=RRUFF
##SOURCE=Royal Ontario Museum
##DESCRIPTION=Black platy fragment
##STATUS=The identification of this mineral has been confirmed by X-ray diffraction and chemical analysis
##URL=https://www.rruff.net/odr/rruff_sample/R060211
##MEASURED CHEMISTRY=(K_0.94_[box]_0.03_Na_0.02_)(Fe^2+^_2.07_Mg_0.57_Mn_0.33_Ti_0.03_)(Si_2.98_Al_1.02_)O_10_((OH)_1.72_F_0.28_)
##PIN_ID=L00722
##ORIENTATION=Laser parallel to a* (1 0 0). Fiducial mark perpendicular to laser is parallel to b [0 1 0]
##DIFFRACTION SAMPLE DESCRIPTION=Powder
##CELL PARAMETERS=a: 5.465 b: 9.281 c: 10.2595 alpha: 90 beta: 99.73 gamma: 90 volume: 512.9 crystal system: monoclinic
##FILETYPE=Raman Processed
##RAMAN WAVELENGTH=514

230.7650, 0.0000000E+00
231.9820, 54.09961
233.1990, 42.32031
234.4160, 154.2344
235.6330, 184.2383
236.8490, 170.1426
238.0660, 328.4141
239.2820, 152.8125
240.4980, 17.68359
241.7140, 20.56055
242.9300, 16.60938
244.1460, 174.3203
245.3610, 76.09375
246.5770, 155.7402
247.7920, 234.1113
249.0070, 212.2344
250.2220, 193.4297
251.4370, 278.4434
252.6510, 253.3281
253.8660, 356.4395
255.0800, 343.4277
256.2940, 248.1191
257.5080, 425.0391
258.7220, 515.0078
259.9360, 1086.168
261.1490, 876.1348
262.3630, 930.4336
263.5760, 714.6719
264.7890, 542.3809
266.0020, 532.6055
267.2150, 642.3594
268.4270, 735.1953
269.6400, 791.4844
270.8520, 861.2578
272.0640, 792.2559
273.2760, 770.2129
274.4880, 1156.480
275.7000, 1000.762
276.9120, 913.7070
278.1230, 935.0938
279.3340, 722.1484
280.5450, 759.2461
281.7560, 749.7578
282.9670, 640.5234
284.1780, 633.8418
285.3880, 620.0508
286.5980, 632.5020
287.8090, 394.1406
289.0190, 458.7363
290.2290, 358.2227
291.4380, 469.9043
292.6480, 386.5762
293.8570, 443.0215
295.0670, 301.4277
296.2760, 320.7383
297.4850, 349.9648
298.6930, 330.1094
299.9020, 347.1777
301.1110, 308.5371
302.3190, 155.1113
303.5270, 243.0176
304.7350, 160.9844
305.9430, 172.0273
307.1510, 206.1113
308.3580, 98.10547
309.5660, 193.1582
310.7730, 222.7344
311.9800, 192.7500
313.1870, 424.6133
314.3940, 482.7090
315.6010, 153.4141
316.8070, 106.9297
318.0130, 8.007813
319.2200, 105.6289
320.4260, 280.8848
321.6310, 166.2617
322.8370, 267.3965
324.0430, 203.5215
325.2480, 255.2246
326.4540, 460.7305
327.6590, 246.8066
328.8640, 233.0723
330.0680, 253.8379
331.2730, 80.73242
332.4780, 430.9805
333.6820, 44.42773
334.8860, 143.3184
336.0900, 339.8027
337.2940, 223.3379
338.4980, 303.8125
339.7010, 454.7383
340.9050, 227.1445
342.1080, 300.5645
343.3110, 368.4277
344.5140, 269.7402
345.7170, 489.2539
346.9200, 451.8984
348.1220, 322.4238
349.3240, 408.9648
350.5270, 446.7598
351.7290, 520.1348
352.9310, 562.5117
354.1320, 467.0273
355.3340, 637.4766
356.5350, 486.9434
357.7370, 495.4297
358.9380, 385.9316
360.1390, 392.4492
361.3400, 546.9863
362.5400, 447.5371
363.7410, 510.1055
364.9410, 820.6895
366.1410, 815.2891
367.3410, 881.9102
368.5410, 893.5449
369.7410, 724.1992
370.9400, 808.8711
372.1400, 1023.566
373.3390, 922.2812
374.5380, 1095.012
375.7370, 1026.561
376.9360, 1208.957
378.1350, 1355.164
379.3330, 1507.164
380.5310, 1561.963
381.7300, 1645.426
382.9280, 1618.855
384.1260, 1758.307
385.3230, 1861.969
386.5210, 1931.689
387.7180, 2050.795
388.9160, 2018.105
390.1130, 2023.170
391.3100, 2144.416
392.5060, 2252.635
393.7030, 2007.824
394.9000, 1988.984
396.0960, 2158.102
397.2920, 1934.164
398.4880, 1852.172
399.6840, 1656.129
400.8800, 1588.043
402.0750, 1461.916
403.2710, 1240.752
404.4660, 1347.557
405.6610, 1165.330
406.8560, 994.0742
408.0510, 1104.797
409.2450, 799.4961
410.4400, 900.1738
411.6340, 802.8223
412.8280, 733.4414
414.0220, 484.0195
415.2160, 552.2988
416.4100, 329.5742
417.6030, 583.6445
418.7970, 344.6504
419.9900, 498.5137
421.1830, 220.3867
422.3760, 110.2695
423.5690, 307.1660
424.7610, 57.07422
425.9540, 179.9844
427.1460, 243.8770
428.3380, 7.777344
429.5300, 69.68164
430.7220, 35.40430
431.9140, 0.4960940
433.1050, 35.41406
434.2970, 121.3301
435.4880, 94.74609
436.6790, 103.8438
437.8700, 114.9609
439.0610, 83.09961
440.2510, 46.96289
441.4420, 86.40820
442.6320, 42.41992
443.8220, 10.26562
445.0120, 6.880859
446.2020, 102.3613
447.3910, 76.90430
448.5810, 18.43750
449.7700, 71.90430
450.9600, 125.4629
452.1490, 23.17969
453.3370, 58.77539
454.5260, 184.2227
455.7150, 31.62305
456.9030, 184.2520
458.0910, 38.85938
459.2800, 13.75586
460.4670, 218.8652
461.6550, 65.75195
462.8430, 238.6113
464.0300, 87.56250
465.2180, 79.23438
466.4050, 113.2148
467.5920, 210.9082
468.7790, 239.0586
469.9650, 94.96289
471.1520, 2.013672
472.3380, 153.0078
473.5250, 133.0117
474.7110, 166.2109
475.8970, 146.2207
477.0820, 392.3691
478.2680, 151.9082
479.4540, 310.7969
480.6390, 175.5840
481.8240, 266.4707
483.0090, 497.3535
484.1940, 573.1992
485.3780, 714.0781
486.5630, 613.9238
487.7470, 739.7812
488.9320, 744.6504
490.1160, 799.5488
491.3000, 762.4668
492.4830, 837.9375
493.6670, 826.3203
494.8500, 1002.238
496.0340, 1001.178
497.2170, 1170.146
498.4000, 1425.137
499.5820, 1362.150
500.7650, 1621.189
501.9480, 1611.254
503.1300, 1831.342
504.3120, 1790.455
505.4940, 1872.590
506.6760, 1739.750
507.8580, 1848.936
509.0390, 2021.148
510.2210, 1955.832
511.4020, 2183.641
512.5830, 2016.922
513.7640, 1845.229
514.9450, 1919.559
516.1250, 1765.912
517.3060, 1664.293
518.4860, 1687.680
519.6660, 1636.078
520.8460, 1608.484
522.0260, 1608.145
523.2060, 1555.342
524.3850, 1560.795
525.5650, 1633.295
526.7440, 1557.816
527.9230, 1598.154
529.1020, 1553.752
530.2810, 1563.584
531.4590, 1455.236
532.6380, 1337.908
533.8160, 1272.596
534.9940, 1205.920
536.1720, 1208.059
537.3500, 1158.822
538.5270, 1135.627
539.7050, 1201.457
540.8820, 1218.340
542.0590, 1209.266
543.2360, 1138.211
544.4130, 1014.174
545.5900, 1021.160
546.7660, 958.1660
547.9430, 619.1934
549.1190, 849.2656
550.2950, 778.3613
551.4710, 928.4902
552.6470, 669.6445
553.8220, 797.9121
554.9980, 549.2246
556.1730, 615.5566
557.3480, 533.9570
558.5230, 396.3789
559.6980, 258.8242
560.8730, 538.2949
562.0470, 466.8086
563.2220, 404.3848
564.3960, 501.0508
565.5700, 477.7500
566.7440, 327.3418
567.9170, 336.1543
569.0910, 296.9941
570.2640, 343.3945
571.4380, 112.2695
572.6110, 156.5508
573.7840, 108.7773
574.9570, 63.62695
576.1290, 175.6699
577.3020, 116.6660
578.4740, 177.2246
579.6460, 260.2773
580.8180, 156.4727
581.9900, 250.0352
583.1620, 136.2637
584.3330, 245.6641
585.5040, 124.9688
586.6760, 96.80859
587.8470, 85.32812
589.0180, 24.65234
590.1880, 398.1270
591.3590, 331.7207
592.5290, 263.2969
593.7000, 446.9023
594.8700, 278.5703
596.0400, 483.3262
597.2090, 447.9473
598.3790, 606.7578
599.5490, 499.1914
600.7180, 631.1074
601.8870, 624.0547
603.0560, 856.0352
604.2250, 1052.084
605.3940, 948.1562
606.5620, 963.2441
607.7300, 1110.350
608.8990, 1462.295
610.0670, 1621.445
611.2350, 1676.346
612.4020, 1774.533
613.5700, 1722.756
614.7370, 1850.004
615.9050, 2123.275
617.0720, 2183.562
618.2390, 2417.885
619.4060, 2712.221
620.5720, 2837.717
621.7390, 3194.951
622.9050, 3235.348
624.0710, 3346.758
625.2370, 3568.186
626.4030, 3701.629
627.5690, 3637.086
628.7340, 3938.562
629.9000, 3759.059
631.0650, 4065.568
632.2300, 4164.090
633.3950, 3981.627
634.5600, 4272.178
635.7240, 4155.740
636.8890, 4134.320
638.0530, 4083.910
639.2170, 4123.516
640.3810, 4039.371
641.5450, 3981.760
642.7080, 3874.400
643.8720, 3716.053
645.0350, 3549.717
646.1980, 3541.391
647.3610, 3452.885
648.5240, 3537.771
649.6870, 3423.477
650.8490, 3396.191
652.0120, 3415.918
653.1740, 3407.650
654.3360, 3615.391
655.4980, 3704.145
656.6600, 3859.316
657.8210, 4054.885
658.9830, 4188.738
660.1440, 4287.002
661.3050, 4394.518
662.4660, 4356.494
663.6270, 4618.789
664.7870, 4522.475
665.9480, 4800.908
667.1080, 4726.201
668.2680, 4773.715
669.4280, 4864.412
670.5880, 4841.387
671.7480, 4726.410
672.9070, 4691.967
674.0670, 4810.219
675.2260, 4641.736
676.3850, 4585.516
677.5440, 4321.863
678.7030, 4118.352
679.8610, 4092.600
681.0200, 3869.189
682.1780, 3756.205
683.3360, 3670.652
684.4940, 3519.918
685.6520, 3434.936
686.8090, 3407.111
687.9670, 3429.426
689.1240, 3172.932
690.2810, 3082.379
691.4380, 2950.201
692.5950, 2950.947
693.7520, 2887.717
694.9080, 2890.807
696.0650, 2748.291
697.2210, 2712.969
698.3770, 2769.828
699.5330, 2552.650
700.6880, 2615.420
701.8440, 2463.318
702.9990, 2524.811
704.1550, 2255.250
705.3100, 2406.480
706.4650, 2321.174
707.6190, 2165.889
708.7740, 2254.289
709.9290, 1996.426
711.0830, 2208.670
712.2370, 1878.654
713.3910, 2013.418
714.5450, 1892.857
715.6980, 1697.162
716.8520, 1738.559
718.0050, 1445.840
719.1580, 1449.984
720.3110, 1686.715
721.4640, 1328.549
722.6170, 1568.271
723.7700, 1311.033
724.9220, 1392.504
726.0740, 1398.168
727.2260, 1251.664
728.3780, 1183.930
729.5300, 1177.959
730.6810, 1059.305
731.8330, 1053.754
732.9840, 1232.746
734.1350, 945.0117
735.2860, 779.3047
736.4370, 1127.711
737.5880, 927.4141
738.7380, 957.7520
739.8880, 955.6270
741.0390, 848.3516
742.1890, 1107.531
743.3380, 953.2578
744.4880, 1013.467
745.6380, 952.4434
746.7870, 842.5547
747.9360, 893.4473
749.0850, 922.2168
750.2340, 842.9473
751.3830, 887.8828
752.5310, 1093.850
753.6800, 830.6250
754.8280, 870.8008
755.9760, 1264.676
757.1240, 782.6680
758.2720, 931.9062
759.4190, 1093.756
760.5670, 818.5605
761.7140, 1092.625
762.8610, 947.5527
764.0080, 920.4570
765.1550, 1140.104
766.3020, 823.1816
767.4480, 1041.717
768.5950, 1150.525
769.7410, 1069.018
770.8870, 919.4746
772.0330, 897.8906
773.1780, 725.3477
774.3240, 1041.686
775.4690, 1063.982
776.6140, 924.2383
777.7590, 1013.453
778.9040, 865.8535
780.0490, 848.9863
781.1940, 751.0801
782.3380, 871.1328
783.4820, 758.1426
784.6260, 769.1094
785.7700, 752.0352
786.9140, 526.9199
788.0580, 468.7598
789.2010, 415.2070
790.3450, 492.3125
791.4880, 381.0234
792.6310, 391.6914
793.7730, 474.3125
794.9160, 273.8906
796.0590, 308.4219
797.2010, 214.9082
798.3430, 160.3438
799.4850, 53.72656
800.6270, 221.0566
801.7690, 93.66602
802.9100, 8.498047
804.0520, 37.40234
805.1930, 185.6074
806.3340, 89.43555
807.4750, 81.40234
808.6160, 74.18555
809.7560, 187.9121
810.8970, 30.41797
812.0370, 204.1641
813.1770, 12.69141
814.3170, 60.84961
815.4570, 27.50195
816.5960, 105.2090
817.7360, 46.05273
818.8750, 118.9980
820.0140, 218.9941
821.1530, 56.93359
822.2920, 104.8105
823.4310, 70.62695
824.5690, 52.61914
825.7070, 41.02344
826.8460, 5.394531
827.9840, 29.09766
829.1220, 311.4805
830.2590, 40.30469
831.3970, 95.76758
832.5340, 130.2227
833.6710, 193.6367
834.8080, 150.4355
835.9450, 158.1738
837.0820, 37.14844
838.2190, 86.57617
839.3550, 207.1367
840.4910, 1.113281
841.6270, 25.27539
842.7630, 161.6348
843.8990, 43.28320
845.0350, 76.81836
846.1700, 83.95117
847.3060, 280.6855
848.4410, 5.638672
849.5760, 154.9395
850.7100, 12.54102
851.8450, 26.12305
852.9800, 90.80859
854.1140, 295.6289
855.2480, 117.6973
856.3820, 94.91406
857.5160, 141.7324
858.6500, 169.3145
859.7830, 154.8340
860.9170, 219.2910
862.0500, 168.6836
863.1830, 204.0137
864.3160, 258.2812
865.4480, 88.48633
866.5810, 227.6250
867.7130, 204.7031
868.8460, 307.7148
869.9780, 236.6680
871.1100, 234.6406
872.2410, 202.3926
873.3730, 125.1621
874.5050, 207.8672
875.6360, 90.50391
876.7670, 341.0723
877.8980, 224.5840
879.0290, 326.0312
880.1590, 505.4219
881.2900, 251.7832
882.4200, 213.0801
883.5500, 72.31445
884.6800, 79.71875
885.8100, 35.35352
886.9400, 238.6484
888.0690, 61.66016
889.1990, 260.5977
890.3280, 396.5059
891.4570, 61.35742
892.5860, 424.1328
893.7140, 355.8535
894.8430, 202.5156
895.9710, 204.1133
897.1000, 372.6445
898.2280, 396.1406
899.3560, 393.5820
900.4830, 465.9648
901.6110, 333.3574
902.7380, 215.6914
903.8660, 380.9609
904.9930, 508.1758
906.1200, 462.3359
907.2460, 480.4453
908.3730, 427.5000
909.5000, 609.4980
910.6260, 483.4414
911.7520, 687.3320
912.8780, 469.1680
914.0040, 393.0176
915.1290, 646.8496
916.2550, 604.6309
917.3800, 673.3535
918.5050, 524.0605
919.6300, 549.7070
920.7550, 511.3027
921.8800, 613.8457
923.0040, 510.3301
924.1290, 565.7637
925.2530, 743.1387
926.3770, 979.4727
927.5010, 880.2656
928.6250, 814.9805
929.7480, 794.1523
930.8720, 784.0547
931.9950, 869.0352
933.1180, 769.5586
934.2410, 806.7891
935.3640, 754.5059
936.4860, 736.8594
937.6090, 958.7734
938.7310, 781.8906
939.8530, 795.1035
940.9750, 957.0527
942.0970, 790.7715
943.2180, 948.1641
944.3400, 965.4668
945.4610, 937.1836
946.5820, 948.4629
947.7030, 801.8262
948.8240, 896.1738
949.9450, 784.9102
951.0650, 854.4492
952.1860, 918.1816
953.3060, 797.5605
954.4260, 742.5488
955.5460, 999.9121
956.6650, 730.4863
957.7850, 918.2539
958.9040, 791.8086
960.0230, 804.1758
961.1420, 890.3008
962.2610, 709.4316
963.3800, 860.1328
964.4990, 907.8574
965.6170, 727.7188
966.7350, 949.0723
967.8530, 1018.773
968.9710, 751.4062
970.0890, 1000.771
971.2070, 1005.453
972.3240, 952.8027
973.4410, 693.4897
974.5580, 845.7710
975.6750, 951.0844
976.7920, 1011.954
977.9090, 895.2643
979.0250, 1007.816
980.1410, 1028.480
981.2580, 1045.417
982.3740, 1190.239
983.4890, 1099.294
984.6050, 1242.084
985.7200, 1291.548
986.8360, 1383.749
987.9510, 1383.455
989.0660, 1411.717
990.1810, 1532.464
991.2950, 1601.958
992.4100, 1591.021
993.5240, 1685.854
994.6390, 1605.742
995.7530, 1761.215
996.8660, 1670.223
997.9800, 1666.838
999.0940, 1674.664
1000.207, 1961.879
1001.320, 1921.127
1002.433, 2071.543
1003.546, 2118.553
1004.659, 2172.271
1005.772, 2169.504
1006.884, 2710.266
1007.996, 2177.721
1009.108, 2570.916
1010.220, 2621.623
1011.332, 2493.277
1012.444, 2555.045
1013.555, 2658.971
1014.666, 2732.141
1015.777, 2576.293
1016.888, 2685.023
1017.999, 2721.844
1019.110, 2504.672
1020.220, 2787.500
1021.331, 2566.059
1022.441, 2582.896
1023.551, 2499.246
1024.661, 2373.631
1025.770, 1995.367
1026.880, 2126.973
1027.989, 2276.666
1029.098, 1876.236
1030.207, 1896.250
1031.316, 1797.191
1032.425, 1862.377
1033.533, 1820.670
1034.642, 1789.021
1035.750, 1642.949
1036.858, 1683.783
1037.966, 1492.621
1039.073, 1394.346
1040.181, 1327.666
1041.288, 1269.918
1042.396, 1393.076
1043.503, 1238.283
1044.610, 1307.221
1045.716, 1182.006
1046.823, 1252.781
1047.929, 1278.379
1049.036, 1295.365
1050.142, 1238.402
1051.248, 1206.027
1052.353, 977.0078
1053.459, 1194.756
1054.564, 813.1445
1055.670, 1239.041
1056.775, 1122.904
1057.880, 943.0820
1058.985, 1165.264
1060.089, 939.0918
1061.194, 984.9180
1062.298, 1245.646
1063.402, 909.3477
1064.506, 1016.021
1065.610, 1151.668
1066.713, 1066.055
1067.817, 888.6523
1068.920, 1118.418
1070.023, 1047.082
1071.126, 894.6445
1072.229, 853.9553
1073.332, 929.2216
1074.435, 957.5200
1075.537, 941.4063
1076.639, 747.7303
1077.741, 783.3381
1078.843, 727.0573
1079.945, 667.0121
1081.046, 734.9150
1082.148, 567.0680
1083.249, 632.9421
1084.350, 605.5324
1085.451, 620.8145
1086.551, 543.6758
1087.652, 495.0644
1088.752, 538.9636
1089.853, 531.6227
1090.953, 443.8412
1092.053, 461.8691
1093.152, 290.8774
1094.252, 285.7495
1095.351, 352.2248
1096.451, 269.0882
1097.550, 288.8347
1098.649, 236.6621
1099.748, 46.04492
1100.846, 246.0332
1101.945, 295.4258
1103.043, 173.2852
1104.141, 419.6758
1105.239, 162.0410
1106.337, 7.423828
1107.434, 112.8477
1108.532, 48.26562
1109.629, 337.6699
1110.726, 199.8867
1111.823, 143.4375
1112.920, 98.84766
1114.017, 275.4238
1115.113, 267.6758
1116.210, 151.9316
1117.306, 241.1719
1118.402, 207.4141
1119.498, 22.66797
1120.593, 40.93750
1121.689, 107.2773
1122.784, 7.351563
1123.879, 16.02930
1124.974, 431.3906
1126.069, 119.7402
1127.164, 348.0762
1128.259, 100.3965
1129.353, 220.7012
1130.447, 215.9941
1131.541, 166.2715
1132.635, 67.53906
1133.729, 234.7852
1134.822, 188.0215
1135.916, 178.2402
1137.009, 45.44727
1138.102, 116.8926
1139.195, 105.8027
1140.288, 241.9609
1141.380, 216.1035
1142.473, 332.2402
1143.565, 99.36133
1144.657, 154.4668
1145.749, 95.44336
1146.841, 260.5762
1147.932, 65.58203
1149.024, 91.57227
1150.115, 102.4473
1151.206, 103.4648
1152.297, 102.6309
1153.388, 263.2012
1154.479, 114.9707
1155.569, 41.78125
1156.659, 318.5137
1157.750, 240.2402
1158.839, 143.9512
1159.929, 269.6445
1161.019, 140.3320
1162.108, 72.99609
1163.198, 38.61719
1164.287, 242.2129
1165.376, 244.2070
1166.465, 140.2285
1167.553, 153.6426
1168.642, 71.04688
1169.730, 156.4316
1170.818, 7.798828
1171.906, 17.14453
1172.994, 327.4668
1174.082, 503.7734
1175.170, 72.06836
1176.257, 102.3477
1177.344, 265.3906
1178.431, 139.2871
1179.518, 33.72656
1180.605, 303.7207
1181.691, 138.3027
1182.778, 302.5859
1183.864, 62.45898
1184.950, 141.3125
1186.036, 359.1504
1187.122, 285.9727
1188.207, 171.7852
1189.292, 52.41406
1190.378, 241.3418
1191.463, 235.0879
1192.548, 277.4414
1193.632, 318.5645
1194.717, 277.2617
1195.801, 376.9668
1196.886, 69.66211
1197.970, 350.3457
1199.054, 207.0176
1200.137, 225.6855
1201.221, 322.3438
1202.305, 51.99414
1203.388, 6.628906
1204.471, 19.25000
1205.554, 88.85352
1206.637, 36.63867
1207.719, 131.0312
1208.802, 26.63672
1209.884, 249.2246
1210.966, 328.8086
1212.048, 572.4316
1213.130, 232.0430
1214.212, 178.6562
1215.293, 147.7324
1216.374, 29.82031
1217.456, 45.68555
1218.536, 197.8613
1219.617, 310.4492
1220.698, 335.0352
1221.778, 526.6133
1222.859, 286.1855
1223.939, 250.7480
1225.019, 351.3164
1226.099, 202.8770
1227.178, 48.44336
1228.258, 456.8027
1229.337, 376.3164
1230.417, 42.91016
1231.496, 424.7168
1232.574, 145.3711
1233.653, 253.6777
1234.732, 461.3125
1235.810, 436.5586
1236.888, 491.1504
1237.966, 466.2520
1239.044, 372.7754
1240.122, 296.5156
1241.199, 297.2285
1242.277, 166.3828
1243.354, 482.4961
1244.431, 331.1250
1245.508, 543.7734
1246.585, 372.0156
1247.661, 444.6289
1248.738, 660.0977
1249.814, 318.7891
1250.890, 584.5508
1251.966, 522.5781
1253.042, 642.6797
1254.117, 438.3086
1255.193, 367.9180
1256.268, 353.9805
1257.343, 558.5703
1258.418, 565.5352
1259.493, 423.9922
1260.567, 718.4219
1261.642, 733.6328
1262.716, 660.4219
1263.790, 595.9023
1264.864, 747.1680
1265.938, 547.3828
1267.011, 735.0195
1268.085, 664.9453
1269.158, 511.8125
1270.231, 532.2344
1271.304, 926.5312
1272.377, 690.9570
1273.450, 805.7305
1274.522, 1148.723
1275.594, 668.9102
1276.666, 914.2695
1277.738, 1073.828
1278.810, 814.4805
1279.882, 972.1602
1280.953, 428.8125
1282.025, 591.4453
1283.096, 721.6797
1284.167, 998.5039
1285.238, 928.8086
1286.308, 1004.973
1287.379, 867.0664
1288.449, 899.7383
1289.519, 1091.832
1290.589, 1341.430
1291.659, 1073.754
1292.729, 625.8672
1293.798, 876.8125
1294.868, 888.3398
1295.937, 938.8008
1297.006, 1056.289
1298.075, 1087.621
1299.143, 1094.363
1300.212, 1191.656
1301.280, 1133.457
1302.348, 1134.211
1303.416, 1314.359
1304.484, 1208.285
1305.552, 1011.508
1306.620, 1312.473
1307.687, 1080.281
1308.754, 1197.961
1309.821, 975.4766
1310.888, 854.3359
1311.955, 861.8047
1313.021, 837.3242
1314.088, 1015.578
1315.154, 1039.406
1316.220, 1112.414
1317.286, 1354.625
1318.352, 1138.496
1319.417, 1189.875
1320.483, 1233.781
1321.548, 855.3320
1322.613, 1293.461
1323.678, 875.2148
1324.743, 784.4727
1325.807, 1286.711
1326.872, 1257.676
1327.936, 1158.203
1329.000, 1274.898
1330.064, 1473.883
1331.128, 1355.879
1332.191, 1453.961
1333.255, 1354.930
1334.318, 1115.773
1335.381, 1235.453
1336.444, 1167.562
1337.507, 1235.895
1338.569, 1102.066
1339.632, 1377.734
1340.694, 1342.980
1341.756, 1435.012
1342.818, 1466.008
1343.880, 1550.062
1344.941, 1482.852
1346.003, 1357.812
1347.064, 1349.879
1348.125, 1547.652
1349.186, 1452.020
1350.247, 1288.305
1351.308, 1638.266
1352.368, 1758.844
1353.428, 1408.355
1354.489, 1507.617
1355.549, 1705.711
1356.608, 1535.227
1357.668, 1432.664
1358.727, 1589.832
1359.787, 1364.855
1360.846, 1314.426
1361.905, 1551.035
1362.964, 1566.004
1364.022, 1317.582
1365.081, 1524.914
1366.139, 1587.527
1367.197, 1584.512
1368.255, 1624.035
1369.313, 1645.324
1370.371, 1567.293
1371.428, 1632.449
1372.486, 1619.480
1373.543, 1515.242
1374.600, 1191.406
1375.657, 1380.879
1376.713, 1120.461
1377.770, 1221.953
1378.826, 1372.750
1379.882, 1426.500
1380.938, 1422.680
1381.994, 1682.668
1383.050, 1337.473
1384.106, 1931.348
1385.161, 1479.914
1386.216, 1362.375
1387.271, 1472.945
1388.326, 1217.652
1389.381, 1114.703
1390.435, 1304.523
1391.490, 1268.926
1392.544, 1215.277
1393.598, 1149.832
1394.652, 1269.188
1395.705, 1337.020
1396.759, 1046.574
1397.812, 1213.691
1398.866, 1034.469
1399.919, 952.1250
1400.972, 988.9961
1402.024, 851.7930
1403.077, 807.5078
1404.129, 1137.238
1405.181, 1022.887
1406.233, 1134.453
1407.285, 1240.969
1408.337, 1301.480
1409.389, 817.1367
1410.440, 877.4375
1411.491, 1066.254
1412.542, 801.5078
1413.593, 962.7266
1414.644, 919.0938
1415.695, 861.0352
1416.745, 822.0625
1417.795, 940.9219
1418.845, 786.6250
1419.895, 706.1641
1420.945, 965.5508
1421.995, 817.5820
1423.044, 752.7266
1424.093, 1043.992
1425.142, 583.8398
1426.191, 522.4258
1427.240, 712.9414
1428.289, 579.2305
1429.337, 427.3398
1430.385, 290.2852
1431.433, 482.0352
1432.481, 584.5977
1433.529, 658.0781
1434.577, 800.4375
1435.624, 1139.621
1436.672, 704.6250
1437.719, 583.0625
1438.766, 489.7344
1439.812, 655.6758
1440.859, 428.0430
1441.905, 402.3438
1442.952, 211.4062
1443.998, 626.5898
1445.044, 245.3945
1446.090, 342.6719
1447.135, 432.6094
1448.181, 110.0078
1449.226, 374.4531
1450.271, 253.8867
1451.316, 133.2969
1452.361, 330.6836
1453.405, 64.06641
1454.450, 373.4219
1455.494, 145.7344
1456.538, 370.9922
1457.582, 136.1289
1458.626, 159.2109
1459.670, 95.33203
1460.713, 207.2539
1461.757, 85.91797
1462.800, 275.8750
1463.843, 142.6016
1464.886, 114.7422
1465.928, 288.7227
1466.971, 65.98047
1468.013, 9.191406
1469.055, 198.3672
1470.097, 30.49609
1471.139, 188.4258
1472.181, 132.5078
1473.222, 106.2617
1474.263, 266.9141
1475.305, 286.4844
1476.346, 362.9961
1477.386, 16.43750
1478.427, 249.7891
1479.468, 24.07031
1480.508, 47.28516
1481.548, 45.56641
1482.588, 170.4727
1483.628, 110.4180
1484.668, 198.5938
1485.707, 342.5664
1486.747, 246.4961
1487.786, 361.3984
1488.825, 454.2812
1489.864, 289.1602
1490.902, 258.0430
1491.941, 358.9258
1492.979, 245.8203
1494.017, 15.26172
1495.055, 31.32031
1496.093, 211.6719
1497.131, 48.28125
1498.168, 262.8320
1499.206, 137.0039
1500.243, 302.2344
1501.280, 290.8633
1502.317, 303.3984
1503.354, 429.8008
1504.390, 278.5312
1505.426, 350.3828
1506.463, 169.9648
1507.499, 281.1328
1508.535, 418.8086
1509.570, 490.3125
1510.606, 327.0664
1511.641, 315.9414
1512.676, 451.6367
1513.711, 602.8672
1514.746, 415.2695
1515.781, 806.6680
1516.816, 807.5078
1517.850, 664.4648
1518.884, 661.4883
1519.918, 533.5469
1520.952, 582.7930
1521.986, 596.4961
1523.019, 367.2812
1524.053, 625.5898
1525.086, 547.5898
1526.119, 537.4141
1527.152, 502.2969
1528.185, 840.1914
1529.217, 709.8164
1530.250, 669.7031
1531.282, 798.6406
1532.314, 551.4258
1533.346, 458.4531
1534.377, 467.2578
1535.409, 701.1641
1536.440, 352.4023
1537.472, 322.9531
1538.503, 531.3359
1539.534, 294.3984
1540.564, 633.4766
1541.595, 501.4453
1542.625, 951.5430
1543.656, 743.5391
1544.686, 585.9805
1545.716, 243.9609
1546.745, 401.5078
1547.775, 319.8203
1548.804, 163.4375
1549.834, 415.4180
1550.863, 350.5352
1551.892, 435.9648
1552.920, 460.9883
1553.949, 892.7305
1554.977, 1186.273
1556.006, 1139.594
1557.034, 966.4766
1558.062, 600.7578
1559.089, 472.7773
1560.117, 431.0781
1561.144, 46.00391
1562.172, 345.9805
1563.199, 191.8750
1564.226, 627.8633
1565.252, 272.0117
1566.279, 635.4219
1567.305, 265.0312
1568.332, 132.7227
1569.358, 176.9844
1570.384, 7.671875
1571.409, 0.0000000E+00
##END=

File: references/builtin/Corundum__R060020-4__Raman__514__0-000____Raman_Data_Processed__5210f9c205ef70f88723d856cf41.txt
##NAMES=Corundum
##RRUFFID=R060020
##IDEAL CHEMISTRY=Al_2_O_3_
##LOCALITY=Yogo Gulch, Montana, USA
##OWNER=RRUFF
##SOURCE=American Museum of Natural History
##DESCRIPTION=Water rounded light blue fragment
##STATUS=The identification of this mineral has been confirmed by X-ray diffraction and chemical analysis
##URL=https://www.rruff.net/odr/rruff_sample/R060020
##MEASURED CHEMISTRY=(Al_1.99_Fe^3+^_0.01_)O_3_ ; Fe^3+^ by charge balance
##PIN_ID=L01955
##ORIENTATION=Laser parallel to c* (0 0 1). Fiducial mark perpendicular to laser is parallel to b [0 1 0]
##DIFFRACTION SAMPLE DESCRIPTION=Powder
##CELL PARAMETERS=a: 4.76274 b: 4.76274 c: 13.0016 alpha: 90 beta: 90 gamma: 120 volume: 255.412 crystal system: hexagonal
##FILETYPE=Raman Processed
##RAMAN WAVELENGTH=514

179.5050, 136.8613
180.7290, 44.83008
181.9520, 48.55469
183.1760, 53.28613
184.3990, 45.40625
185.6220, 31.11426
186.8450, 102.4512
188.0670, 92.98730
189.2900, 150.5000
190.5120, 245.9922
191.7340, 472.4668
192.9560, 711.9258
194.1780, 828.3711
195.4000, 962.8027
196.6220, 745.2227
197.8430, 549.6299
199.0640, 446.1934
200.2860, 517.4033
201.5070, 415.0576
202.7270, 497.9775
203.9480, 439.4131
205.1690, 408.4395
206.3890, 336.5244
207.6090, 33.25781
208.8290, 125.3584
210.0490, 30.77734
211.2690, 5.732422
212.4890, 111.4365
213.7080, 33.77539
214.9280, 8.450195
216.1470, 111.9121
217.3660, 81.24121
218.5850, 38.91504
219.8030, 85.97754
221.0220, 141.7490
222.2400, 11.09668
223.4590, 33.06836
224.6770, 38.72168
225.8950, 74.64746
227.1120, 71.32422
228.3300, 127.7734
229.5480, 138.6084
230.7650, 27.21289
231.9820, 47.72168
233.1990, 9.682617
234.4160, 44.33301
235.6330, 42.31543
236.8490, 201.2705
238.0660, 3.195313
239.2820, 205.0898
240.4980, 60.95605
241.7140, 269.7822
242.9300, 83.56348
244.1460, 10.68652
245.3610, 107.0352
246.5770, 21.72461
247.7920, 32.38281
249.0070, 67.00879
250.2220, 89.60449
251.4370, 90.06152
252.6510, 66.94336
253.8660, 85.51465
255.0800, 76.90820
256.2940, 63.65039
257.5080, 226.6787
258.7220, 55.06055
259.9360, 379.3877
261.1490, 368.0059
262.3630, 191.7666
263.5760, 27.34766
264.7890, 87.63965
266.0020, 70.71973
267.2150, 70.88184
268.4270, 134.8955
269.6400, 119.4082
270.8520, 160.7559
272.0640, 243.1484
273.2760, 158.5811
274.4880, 133.0469
275.7000, 223.5439
276.9120, 260.0645
278.1230, 220.6094
279.3340, 440.1699
280.5450, 312.7539
281.7560, 530.3467
282.9670, 389.9473
284.1780, 321.5459
285.3880, 371.1426
286.5980, 210.7344
287.8090, 251.3184
289.0190, 191.8945
290.2290, 106.4619
291.4380, 183.0088
292.6480, 37.45605
293.8570, 143.4883
295.0670, 11.87402
296.2760, 161.0771
297.4850, 99.49121
298.6930, 78.26074
299.9020, 93.59863
301.1110, 30.21289
302.3190, 118.4961
303.5270, 65.27832
304.7350, 19.88965
305.9430, 40.98047
307.1510, 18.17871
308.3580, 23.39648
309.5660, 21.34180
310.7730, 52.58887
311.9800, 46.01855
313.1870, 62.05762
314.3940, 83.82031
315.6010, 49.42480
316.8070, 87.39551
318.0130, 51.49219
319.2200, 76.62402
320.4260, 73.67285
321.6310, 4.455078
322.8370, 41.73145
324.0430, 66.52832
325.2480, 134.6035
326.4540, 55.41895
327.6590, 34.07324
328.8640, 11.79688
330.0680, 138.2900
331.2730, 160.0977
332.4780, 43.52734
333.6820, 20.94336
334.8860, 86.10840
336.0900, 70.51270
337.2940, 11.21973
338.4980, 40.34180
339.7010, 94.78418
340.9050, 140.0098
342.1080, 86.22754
343.3110, 50.46777
344.5140, 25.89746
345.7170, 28.67188
346.9200, 113.0781
348.1220, 174.5312
349.3240, 31.87207
350.5270, 76.09473
351.7290, 167.2393
352.9310, 16.65625
354.1320, 173.3975
355.3340, 122.0605
356.5350, 223.9893
357.7370, 330.9668
358.9380, 263.2734
360.1390, 282.9424
361.3400, 290.6592
362.5400, 268.7178
363.7410, 364.8789
364.9410, 331.3818
366.1410, 358.8164
367.3410, 540.9414
368.5410, 378.2314
369.7410, 381.4443
370.9400, 567.5957
372.1400, 654.7227
373.3390, 568.8115
374.5380, 767.8525
375.7370, 823.8682
376.9360, 967.9131
378.1350, 999.5508
379.3330, 1110.501
380.5310, 1157.429
381.7300, 993.3320
382.9280, 1108.209
384.1260, 1020.070
385.3230, 1136.908
386.5210, 1328.726
387.7180, 1248.521
388.9160, 1428.898
390.1130, 1461.650
391.3100, 1621.382
392.5060, 1608.090
393.7030, 1677.776
394.9000, 1770.442
396.0960, 1756.095
397.2920, 1749.731
398.4880, 1645.353
399.6840, 1623.955
400.8800, 1514.534
402.0750, 1395.094
403.2710, 1270.056
404.4660, 1050.131
405.6610, 1105.620
406.8560, 1277.085
408.0510, 1486.585
409.2450, 1684.178
410.4400, 2192.964
411.6340, 2110.774
412.8280, 2555.256
414.0220, 3056.089
415.2160, 3809.803
416.4100, 3961.406
417.6030, 3792.429
418.7970, 3211.060
419.9900, 2362.629
421.1830, 1812.303
422.3760, 1329.747
423.5690, 1088.645
424.7610, 752.3438
425.9540, 767.4297
427.1460, 603.0361
428.3380, 581.2705
429.5300, 441.4736
430.7220, 609.6465
431.9140, 655.7861
433.1050, 638.8955
434.2970, 356.9727
435.4880, 324.0166
436.6790, 172.6738
437.8700, 243.6484
439.0610, 198.6895
440.2510, 224.8887
441.4420, 167.2168
442.6320, 315.8545
443.8220, 191.8398
445.0120, 339.7676
446.2020, 519.7188
447.3910, 455.1826
448.5810, 409.8330
449.7700, 231.7930
450.9600, 207.3711
452.1490, 235.0410
453.3370, 209.5186
454.5260, 134.7090
455.7150, 218.6143
456.9030, 43.06934
458.0910, 145.8281
459.2800, 206.1152
460.4670, 168.8691
461.6550, 153.1562
462.8430, 247.9492
464.0300, 104.6084
465.2180, 2.500000
466.4050, 134.7256
467.5920, 51.33496
468.7790, 107.5410
469.9650, 240.3281
471.1520, 93.37598
472.3380, 70.26172
473.5250, 50.39746
474.7110, 7.476563
475.8970, 118.2188
477.0820, 225.5703
478.2680, 132.0254
479.4540, 36.11719
480.6390, 85.21973
481.8240, 39.05664
483.0090, 227.4014
484.1940, 264.8643
485.3780, 245.9434
486.5630, 424.9570
487.7470, 200.3662
488.9320, 199.8311
490.1160, 166.9971
491.3000, 173.3838
492.4830, 181.8154
493.6670, 211.4590
494.8500, 194.9248
496.0340, 210.4834
497.2170, 152.5391
498.4000, 223.5098
499.5820, 178.7910
500.7650, 174.0498
501.9480, 186.2871
503.1300, 387.5020
504.3120, 415.8555
505.4940, 650.8662
506.6760, 665.0195
507.8580, 758.1504
509.0390, 961.2588
510.2210, 1074.348
511.4020, 1231.414
512.5830, 1206.457
513.7640, 1342.481
514.9450, 1275.482
516.1250, 1356.465
517.3060, 1450.425
518.4860, 1262.364
519.6660, 1265.291
520.8460, 1137.609
522.0260, 1036.447
523.2060, 853.9541
524.3850, 841.7998
525.5650, 717.6260
526.7440, 625.4297
527.9230, 668.2139
529.1020, 640.9775
530.2810, 546.8438
531.4590, 520.5674
532.6380, 571.2705
533.8160, 615.9531
534.9940, 447.6143
536.1720, 323.2559
537.3500, 276.8770
538.5270, 333.4756
539.7050, 225.0537
540.8820, 303.6113
542.0590, 232.2236
543.2360, 366.5986
544.4130, 311.2002
545.5900, 57.17773
546.7660, 235.4199
547.9430, 196.6113
549.1190, 112.6855
550.2950, 154.4102
551.4710, 102.6289
552.6470, 90.45410
553.8220, 163.3545
554.9980, 84.26953
556.1730, 110.8984
557.3480, 131.1562
558.5230, 50.94141
559.6980, 148.8301
560.8730, 173.1680
562.0470, 7.738281
563.2220, 207.5273
564.3960, 45.05664
565.5700, 150.6895
566.7440, 58.46484
567.9170, 166.5586
569.0910, 266.1836
570.2640, 323.6445
571.4380, 388.4297
572.6110, 505.6191
573.7840, 425.8105
574.9570, 713.3086
576.1290, 577.3398
577.3020, 442.3164
578.4740, 547.8320
579.6460, 324.4453
580.8180, 99.24023
581.9900, 253.1758
583.1620, 59.25000
584.3330, 207.1289
585.5040, 164.9258
586.6760, 195.7539
587.8470, 133.3652
589.0180, 101.1816
590.1880, 94.58594
591.3590, 57.72070
592.5290, 64.21484
593.7000, 70.00977
594.8700, 51.42578
596.0400, 95.49414
597.2090, 213.9102
598.3790, 149.4023
599.5490, 206.4707
600.7180, 131.7695
601.8870, 183.8789
603.0560, 88.90039
604.2250, 125.7285
605.3940, 131.0879
606.5620, 180.3652
607.7300, 174.3223
608.8990, 224.8398
610.0670, 269.6836
611.2350, 281.0879
612.4020, 235.9160
613.5700, 278.6348
614.7370, 317.1934
615.9050, 598.6172
617.0720, 475.5762
618.2390, 638.9590
619.4060, 777.9629
620.5720, 761.5625
621.7390, 935.4141
622.9050, 1019.102
624.0710, 923.5195
625.2370, 1318.914
626.4030, 1351.330
627.5690, 1787.730
628.7340, 1709.133
629.9000, 1959.527
631.0650, 2015.916
632.2300, 2298.254
633.3950, 2485.621
634.5600, 2645.475
635.7240, 2852.816
636.8890, 3018.191
638.0530, 2932.418
639.2170, 2774.812
640.3810, 2733.559
641.5450, 2594.871
642.7080, 2432.201
643.8720, 2356.043
645.0350, 2322.332
646.1980, 2097.598
647.3610, 1840.844
648.5240, 1503.070
649.6870, 1401.271
650.8490, 1333.471
652.0120, 1250.652
653.1740, 1129.578
654.3360, 963.9473
655.4980, 902.0957
656.6600, 666.1895
657.8210, 578.2578
658.9830, 723.3047
660.1440, 473.3281
661.3050, 475.4863
662.4660, 674.4824
663.6270, 452.4590
664.7870, 491.4199
665.9480, 332.4551
667.1080, 340.3730
668.2680, 327.2676
669.4280, 262.1367
670.5880, 319.9863
671.7480, 520.8145
672.9070, 592.6191
674.0670, 546.4004
675.2260, 401.4492
676.3850, 427.1797
677.5440, 596.8867
678.7030, 716.5684
679.8610, 346.2227
681.0200, 282.8535
682.1780, 96.45508
683.3360, 224.0273
684.4940, 238.5684
685.6520, 117.5195
686.8090, 125.0039
687.9670, 149.6973
689.1240, 26.21875
690.2810, 107.2109
691.4380, 79.62891
692.5950, 51.49023
693.7520, 77.31445
694.9080, 25.08789
696.0650, 73.80664
697.2210, 203.0117
698.3770, 77.40820
699.5330, 116.6504
700.6880, 96.99414
701.8440, 20.67188
702.9990, 39.19922
704.1550, 78.25586
705.3100, 47.21289
706.4650, 49.82422
707.6190, 155.9746
708.7740, 189.3965
709.9290, 106.7832
711.0830, 243.1855
712.2370, 237.3887
713.3910, 159.5000
714.5450, 265.7773
715.6980, 274.5078
716.8520, 277.9336
718.0050, 386.9785
719.1580, 227.9961
720.3110, 235.6621
721.4640, 153.0586
722.6170, 288.2051
723.7700, 229.9414
724.9220, 288.4785
726.0740, 6.4452998E-02
727.2260, 294.3379
728.3780, 147.6602
729.5300, 192.0801
730.6810, 315.5742
731.8330, 264.7402
732.9840, 377.5391
734.1350, 326.8203
735.2860, 431.6348
736.4370, 275.8125
737.5880, 449.0215
738.7380, 395.0469
739.8880, 742.3594
741.0390, 780.3594
742.1890, 1040.490
743.3380, 1223.174
744.4880, 1402.967
745.6380, 1552.098
746.7870, 1648.385
747.9360, 1828.006
749.0850, 1875.277
750.2340, 1730.645
751.3830, 1764.879
752.5310, 1631.463
753.6800, 1462.855
754.8280, 1265.275
755.9760, 1042.346
757.1240, 1121.062
758.2720, 886.6895
759.4190, 861.8906
760.5670, 720.6523
761.7140, 631.7012
762.8610, 441.5801
764.0080, 546.5859
765.1550, 396.0996
766.3020, 600.5156
767.4480, 418.2988
768.5950, 337.3574
769.7410, 554.5312
770.8870, 408.3984
772.0330, 237.8496
773.1780, 479.6387
774.3240, 415.4980
775.4690, 399.4785
776.6140, 574.2090
777.7590, 282.3750
778.9040, 514.5000
780.0490, 495.5918
781.1940, 247.9746
782.3380, 470.9727
783.4820, 666.0371
784.6260, 516.4727
785.7700, 432.3418
786.9140, 481.2754
788.0580, 603.6406
789.2010, 424.7246
790.3450, 501.0996
791.4880, 430.3301
792.6310, 375.4473
793.7730, 584.3848
794.9160, 495.8691
796.0590, 622.2246
797.2010, 679.9492
798.3430, 346.9160
799.4850, 622.1426
800.6270, 530.3789
801.7690, 622.5117
802.9100, 366.8379
804.0520, 614.4375
805.1930, 493.9023
806.3340, 651.2578
807.4750, 601.9570
808.6160, 586.2266
809.7560, 777.4961
810.8970, 436.0664
812.0370, 323.0215
813.1770, 586.3906
814.3170, 605.4609
815.4570, 483.6406
816.5960, 616.0488
817.7360, 596.6582
818.8750, 476.3262
820.0140, 562.2148
821.1530, 525.9434
822.2920, 428.2305
823.4310, 485.4922
824.5690, 336.2012
825.7070, 424.7070
826.8460, 336.8027
827.9840, 280.3555
829.1220, 448.2910
830.2590, 376.5547
831.3970, 260.3965
832.5340, 350.2266
833.6710, 294.0254
834.8080, 291.1914
835.9450, 322.0684
837.0820, 330.1094
838.2190, 395.1230
839.3550, 428.8828
840.4910, 350.4316
841.6270, 382.5645
842.7630, 232.7910
843.8990, 304.2480
845.0350, 284.7559
846.1700, 385.7324
847.3060, 302.5488
848.4410, 371.7520
849.5760, 118.5371
850.7100, 216.6973
851.8450, 204.1484
852.9800, 432.6387
854.1140, 349.9121
855.2480, 564.2832
856.3820, 268.2324
857.5160, 236.0664
858.6500, 335.5918
859.7830, 333.7109
860.9170, 331.4766
862.0500, 344.8906
863.1830, 432.3418
864.3160, 290.6758
865.4480, 250.8027
866.5810, 187.4160
867.7130, 264.1445
868.8460, 110.6152
869.9780, 207.3359
871.1100, 61.19531
872.2410, 140.5664
873.3730, 17.08398
874.5050, 155.4766
875.6360, 243.5566
876.7670, 123.5156
877.8980, 229.3691
879.0290, 126.4258
880.1590, 97.27148
881.2900, 62.05078
882.4200, 249.8555
883.5500, 213.1191
884.6800, 81.64844
885.8100, 290.1016
886.9400, 292.3027
888.0690, 222.7168
889.1990, 30.67969
890.3280, 23.44531
891.4570, 326.2070
892.5860, 162.8672
893.7140, 177.8887
894.8430, 4.044922
895.9710, 2.378906
897.1000, 34.60352
898.2280, 86.38477
899.3560, 47.05469
900.4830, 155.7871
901.6110, 169.9531
902.7380, 72.11719
903.8660, 86.56445
904.9930, 9.523438
906.1200, 28.28320
907.2460, 115.1016
908.3730, 27.67383
909.5000, 87.04102
910.6260, 198.5645
911.7520, 213.9473
912.8780, 135.4004
914.0040, 134.9785
915.1290, 132.7305
916.2550, 52.06445
917.3800, 133.7461
918.5050, 107.9961
919.6300, 17.48828
920.7550, 133.4336
921.8800, 107.7637
923.0040, 57.40625
924.1290, 49.33008
925.2530, 209.6113
926.3770, 8.294922
927.5010, 16.48242
928.6250, 280.9531
929.7480, 139.9570
930.8720, 159.3496
931.9950, 59.97266
933.1180, 230.5059
934.2410, 64.34180
935.3640, 142.7871
936.4860, 17.01367
937.6090, 99.02148
938.7310, 21.95508
939.8530, 42.25195
940.9750, 57.50391
942.0970, 174.2305
943.2180, 9.009766
944.3400, 45.86133
945.4610, 200.4648
946.5820, 97.01172
947.7030, 226.1504
948.8240, 46.01367
949.9450, 248.0293
951.0650, 183.2324
952.1860, 121.6152
953.3060, 389.5117
954.4260, 68.12695
955.5460, 221.6719
956.6650, 89.81445
957.7850, 201.2793
958.9040, 89.84375
960.0230, 149.5371
961.1420, 76.38086
962.2610, 70.28125
963.3800, 176.5605
964.4990, 58.33594
965.6170, 261.8047
966.7350, 11.34570
967.8530, 82.73633
968.9710, 1.962891
970.0890, 188.3984
971.2070, 262.7871
972.3240, 327.9766
973.4410, 374.5996
974.5580, 333.8984
975.6750, 324.6270
976.7920, 263.4531
977.9090, 115.2598
979.0250, 198.9785
980.1410, 109.0312
981.2580, 53.10352
982.3740, 85.27344
983.4890, 167.7090
984.6050, 226.1465
985.7200, 249.1855
986.8360, 236.7852
987.9510, 279.6309
989.0660, 285.8164
990.1810, 284.0312
991.2950, 307.7559
992.4100, 284.9629
993.5240, 266.8262
994.6390, 281.2422
995.7530, 270.7305
996.8660, 109.2168
997.9800, 174.7012
999.0940, 347.9375
1000.207, 221.3027
1001.320, 467.0176
1002.433, 530.4395
1003.546, 292.1777
1004.659, 101.1797
1005.772, 243.6523
1006.884, 35.15039
1007.996, 259.8750
1009.108, 123.2793
1010.220, 151.3281
1011.332, 163.9121
1012.444, 103.2832
1013.555, 141.8613
1014.666, 144.4297
1015.777, 132.5977
1016.888, 255.1758
1017.999, 180.1055
1019.110, 192.5938
1020.220, 242.0020
1021.331, 179.7012
1022.441, 274.4707
1023.551, 338.2070
1024.661, 294.7578
1025.770, 424.5117
1026.880, 0.4843750
1027.989, 184.4082
1029.098, 82.28320
1030.207, 162.0195
1031.316, 146.9648
1032.425, 208.8926
1033.533, 180.5840
1034.642, 314.6074
1035.750, 290.2715
1036.858, 239.2695
1037.966, 257.9863
1039.073, 71.24805
1040.181, 54.27539
1041.288, 221.0781
1042.396, 153.6875
1043.503, 283.4414
1044.610, 59.78125
1045.716, 37.38086
1046.823, 115.3984
1047.929, 153.0176
1049.036, 239.4492
1050.142, 13.71094
1051.248, 230.8555
1052.353, 159.2852
1053.459, 280.8066
1054.564, 169.2461
1055.670, 314.8203
1056.775, 312.1367
1057.880, 126.5020
1058.985, 256.3457
1060.089, 121.3438
1061.194, 270.6426
1062.298, 138.6055
1063.402, 323.7559
1064.506, 203.3398
1065.610, 210.0703
1066.713, 251.0547
1067.817, 422.5078
1068.920, 236.6387
1070.023, 257.3633
1071.126, 243.6309
1072.229, 172.2871
1073.332, 168.7168
1074.435, 42.57617
1075.537, 21.25000
1076.639, 216.7930
1077.741, 324.8320
1078.843, 350.2148
1079.945, 40.97461
1081.046, 164.0977
1082.148, 113.7773
1083.249, 56.70312
1084.350, 239.9395
1085.451, 20.75586
1086.551, 159.0312
1087.652, 161.9062
1088.752, 245.8926
1089.853, 155.0645
1090.953, 119.9219
1092.053, 256.6328
1093.152, 297.3105
1094.252, 187.5215
1095.351, 275.5859
1096.451, 8.191406
1097.550, 52.27930
1098.649, 83.69922
1099.748, 105.5000
1100.846, 240.8906
1101.945, 201.1523
1103.043, 242.2402
1104.141, 63.63867
1105.239, 147.1895
1106.337, 43.68945
1107.434, 35.13477
1108.532, 155.5234
1109.629, 42.66992
1110.726, 18.71680
1111.823, 111.5078
1112.920, 190.7832
1114.017, 213.9395
1115.113, 177.0820
1116.210, 177.9844
1117.306, 344.7441
1118.402, 52.43750
1119.498, 451.6914
1120.593, 388.2227
1121.689, 233.0000
1122.784, 255.6602
1123.879, 267.3867
1124.974, 420.8945
1126.069, 223.6328
1127.164, 297.4023
1128.259, 352.5195
1129.353, 307.4141
1130.447, 377.3828
1131.541, 207.5195
1132.635, 291.2539
1133.729, 186.3125
1134.822, 185.3906
1135.916, 207.0859
1137.009, 229.4102
1138.102, 234.3281
1139.195, 88.75781
1140.288, 245.6719
1141.380, 95.53906
1142.473, 144.1484
1143.565, 380.0977
1144.657, 120.5938
1145.749, 95.37109
1146.841, 65.12891
1147.932, 44.08984
1149.024, 78.50000
1150.115, 70.64844
1151.206, 24.30078
1152.297, 174.2578
1153.388, 81.73828
1154.479, 120.1836
1155.569, 138.4883
1156.659, 155.9414
1157.750, 161.6875
1158.839, 188.9336
1159.929, 277.7305
1161.019, 154.9688
1162.108, 255.5469
1163.198, 38.94141
1164.287, 42.64062
1165.376, 299.3945
1166.465, 148.5078
1167.553, 198.4062
1168.642, 178.9453
1169.730, 237.5742
1170.818, 106.3867
1171.906, 236.9805
1172.994, 181.6797
1174.082, 107.9453
1175.170, 156.5156
1176.257, 132.1016
1177.344, 144.6602
1178.431, 227.5898
1179.518, 257.5352
1180.605, 207.0742
1181.691, 371.3477
1182.778, 198.6445
1183.864, 308.4375
1184.950, 198.6680
1186.036, 129.5625
1187.122, 392.1172
1188.207, 100.6289
1189.292, 134.6328
1190.378, 110.0508
1191.463, 282.3945
1192.548, 144.3164
1193.632, 185.6367
1194.717, 91.45312
1195.801, 183.9805
1196.886, 283.9727
1197.970, 88.23047
1199.054, 139.8750
1200.137, 2.347656
1201.221, 282.0625
1202.305, 46.52344
1203.388, 164.6875
1204.471, 65.65625
1205.554, 57.37891
1206.637, 300.4414
1207.719, 326.9453
1208.802, 241.1875
1209.884, 274.4766
1210.966, 129.6367
1212.048, 87.42578
1213.130, 190.8945
1214.212, 191.9688
1215.293, 242.8906
1216.374, 208.0781
1217.456, 294.4453
1218.536, 235.7852
1219.617, 376.4297
1220.698, 3.347656
1221.778, 426.6758
1222.859, 294.2266
1223.939, 7.777344
1225.019, 258.9414
1226.099, 336.4219
1227.178, 333.8789
1228.258, 121.6602
1229.337, 373.3711
1230.417, 180.6172
1231.496, 114.7500
1232.574, 99.66016
1233.653, 335.6992
1234.732, 330.9414
1235.810, 427.4844
1236.888, 341.5703
1237.966, 578.5938
1239.044, 420.1680
1240.122, 58.86719
1241.199, 221.7852
1242.277, 108.3711
1243.354, 308.9297
1244.431, 399.3984
1245.508, 224.3398
1246.585, 305.5820
1247.661, 345.2031
1248.738, 176.0742
1249.814, 145.5625
1250.890, 83.06641
1251.966, 348.5898
1253.042, 94.85938
1254.117, 116.4727
1255.193, 33.73828
1256.268, 90.55469
1257.343, 165.1328
1258.418, 152.7617
1259.493, 70.60938
1260.567, 165.9648
1261.642, 0.4726560
1262.716, 0.6992190
1263.790, 146.5781
1264.864, 216.1523
1265.938, 345.4844
1267.011, 355.9570
1268.085, 241.5273
1269.158, 368.3633
1270.231, 228.2852
1271.304, 246.9258
1272.377, 16.71484
1273.450, 11.80078
1274.522, 186.0234
1275.594, 243.9414
1276.666, 318.7227
1277.738, 296.4258
1278.810, 18.59766
1279.882, 134.3320
1280.953, 172.6797
1282.025, 10.46484
1283.096, 306.1016
1284.167, 123.7500
1285.238, 6.164063
1286.308, 19.28516
1287.379, 27.66797
1288.449, 5.195313
1289.519, 339.4844
1290.589, 329.9141
1291.659, 712.3867
1292.729, 330.8164
1293.798, 278.2188
1294.868, 304.8906
1295.937, 332.4219
1297.006, 498.5898
1298.075, 690.2930
1299.143, 876.2070
1300.212, 143.1953
1301.280, 274.6758
1302.348, 299.1367
1303.416, 539.2383
1304.484, 417.3008
1305.552, 450.4141
1306.620, 337.5352
1307.687, 497.9531
1308.754, 293.4492
1309.821, 643.6836
1310.888, 323.2695
1311.955, 449.3711
1313.021, 378.8672
1314.088, 326.8672
1315.154, 262.5273
1316.220, 266.8633
1317.286, 232.2891
1318.352, 251.9531
1319.417, 476.1602
1320.483, 398.1875
1321.548, 500.5781
1322.613, 762.0938
1323.678, 356.1484
1324.743, 239.5508
1325.807, 206.3281
1326.872, 372.2500
1327.936, 503.3516
1329.000, 318.8320
1330.064, 416.4414
1331.128, 321.2539
1332.191, 392.2812
1333.255, 285.2695
1334.318, 169.7734
1335.381, 253.2617
1336.444, 45.23828
1337.507, 332.8906
1338.569, 575.1211
1339.632, 326.7070
1340.694, 342.0820
1341.756, 468.9922
1342.818, 338.0859
1343.880, 395.2031
1344.941, 393.9453
1346.003, 443.6094
1347.064, 398.8711
1348.125, 431.9648
1349.186, 440.9297
1350.247, 413.7031
1351.308, 462.6562
1352.368, 374.7422
1353.428, 362.3633
1354.489, 339.4961
1355.549, 296.6992
1356.608, 331.9219
1357.668, 218.6797
1358.727, 436.7617
1359.787, 440.5234
1360.846, 578.1797
1361.905, 459.9102
1362.964, 449.4297
1364.022, 419.6797
1365.081, 371.5938
1366.139, 109.8516
1367.197, 196.1289
1368.255, 211.4141
1369.313, 268.8672
1370.371, 343.5898
1371.428, 554.6445
1372.486, 220.2734
1373.543, 522.7773
1374.600, 453.3281
1375.657, 350.5469
1376.713, 32.21875
1377.770, 425.9648
1378.826, 340.1094
1379.882, 177.8711
1380.938, 335.3320
1381.994, 168.0469
1383.050, 245.0117
1384.106, 263.2891
1385.161, 152.4180
1386.216, 336.6797
1387.271, 211.1133
1388.326, 119.7930
1389.381, 396.4414
1390.435, 435.1719
1391.490, 76.66406
1392.544, 120.4062
1393.598, 240.1367
1394.652, 169.5742
1395.705, 96.62891
1396.759, 215.7578
1397.812, 192.6562
1398.866, 46.30469
1399.919, 319.8320
1400.972, 204.3086
1402.024, 53.65625
1403.077, 85.23828
1404.129, 35.30859
1405.181, 34.32422
1406.233, 116.3789
1407.285, 2.343750
1408.337, 73.17578
1409.389, 205.4492
1410.440, 230.5352
1411.491, 370.2188
1412.542, 282.2461
1413.593, 196.8242
1414.644, 218.6914
1415.695, 307.8359
1416.745, 233.6250
1417.795, 314.2383
1418.845, 334.9688
1419.895, 334.5469
1420.945, 275.8516
1421.995, 146.3945
1423.044, 271.7891
1424.093, 351.2188
1425.142, 359.7617
1426.191, 199.0664
1427.240, 199.8828
1428.289, 592.7266
1429.337, 477.8125
1430.385, 182.8438
1431.433, 536.5000
1432.481, 400.5742
1433.529, 545.2773
1434.577, 470.1016
1435.624, 707.4688
1436.672, 659.0469
1437.719, 818.1523
1438.766, 721.6797
1439.812, 818.6914
1440.859, 689.4141
1441.905, 694.7305
1442.952, 836.4531
1443.998, 758.2305
1445.044, 767.3359
1446.090, 804.4727
1447.135, 621.4375
1448.181, 703.4219
1449.226, 621.3555
1450.271, 699.0352
1451.316, 381.5625
1452.361, 491.5234
1453.405, 510.4766
1454.450, 458.2500
1455.494, 639.9844
1456.538, 360.5117
1457.582, 626.2812
1458.626, 266.0859
1459.670, 567.8125
1460.713, 591.6250
1461.757, 658.3945
1462.800, 553.1172
1463.843, 547.8086
1464.886, 472.2617
1465.928, 507.3320
1466.971, 334.1484
1468.013, 90.67188
1469.055, 110.0508
1470.097, 613.5352
1471.139, 225.6211
1472.181, 252.5234
1473.222, 401.6016
1474.263, 146.9688
1475.305, 284.7344
1476.346, 357.1758
1477.386, 250.5547
1478.427, 677.7539
1479.468, 303.9648
1480.508, 277.1875
1481.548, 294.6641
1482.588, 649.4922
1483.628, 741.9609
1484.668, 573.6914
1485.707, 445.7227
1486.747, 328.9023
1487.786, 570.1016
1488.825, 17.56250
1489.864, 234.3633
1490.902, 635.7812
1491.941, 333.5859
1492.979, 289.5859
1494.017, 162.7891
1495.055, 214.2695
1496.093, 324.8359
1497.131, 61.16797
1498.168, 373.7656
1499.206, 150.3086
1500.243, 32.03516
1501.280, 233.3281
1502.317, 170.5156
1503.354, 78.07031
1504.390, 38.61328
1505.426, 52.93359
1506.463, 363.6914
1507.499, 65.24219
1508.535, 375.8203
1509.570, 272.4219
1510.606, 407.0742
1511.641, 126.7930
1512.676, 411.4883
1513.711, 503.1094
1514.746, 321.6523
1515.781, 354.1836
1516.816, 366.7617
1517.850, 235.1328
1518.884, 296.9102
1519.918, 279.9961
1520.952, 350.2031
1521.986, 278.2617
1523.019, 385.4219
1524.053, 313.7812
1525.086, 354.3203
1526.119, 334.5469
1527.152, 325.2344
1528.185, 458.7500
1529.217, 340.1094
1530.250, 406.9531
1531.282, 736.1953
1532.314, 504.1367
1533.346, 274.9297
1534.377, 388.3906
1535.409, 643.3867
1536.440, 402.9883
1537.472, 334.0273
1538.503, 229.7031
1539.534, 55.66016
1540.564, 358.8594
1541.595, 166.4961
1542.625, 189.7852
1543.656, 401.8320
1544.686, 332.8789
1545.716, 238.8125
1546.745, 296.7930
1547.775, 433.2734
1548.804, 52.90234
1549.834, 327.7422
1550.863, 158.5977
1551.892, 263.9766
1552.920, 210.6406
1553.949, 352.4922
1554.977, 106.7852
1556.006, 215.3203
1557.034, 516.6914
1558.062, 224.8867
1559.089, 353.8320
1560.117, 312.7422
1561.144, 190.9648
1562.172, 96.55078
1563.199, 261.3906
1564.226, 399.3672
1565.252, 373.7031
1566.279, 45.34375
1567.305, 0.5117190
1568.332, 99.06250
1569.358, 157.4766
1570.384, 41.72656
1571.409, 0.4296880
1572.435, 0.0000000E+00
##END=
