Repository: aliazadbakht/Raman-Studio

# Raman Spectrum Analyzer for macOS

Python/Tkinter macOS port of the OpenRAMAN Spectrum Analyzer.

## Run

```bash
./install.sh
./run.sh
```

FLIR/PointGrey camera capture requires FLIR Spinnaker SDK plus `PySpin` installed
for the Python interpreter used by `run.sh`. The app can still open, plot, process,
and export spectrum files without `PySpin`.

Set `RAMAN_PYTHON=/path/to/python ./run.sh` to force a specific Python.

File: references/builtin/Corundum__R060020-4__Raman__514__0-000__depolarized__Raman_Data_Processed__6afc639f347e7dcaee2104fb9fc3.txt
##NAMES=Corundum
##RRUFFID=R060020
##IDEAL CHEMISTRY=Al_2_O_3_
##LOCALITY=Yogo Gulch, Montana, USA
##OWNER=RRUFF
##SOURCE=American Museum of Natural History
##DESCRIPTION=Water rounded light blue fragment
##STATUS=The identification of this mineral has been confirmed by X-ray diffraction and chemical analysis
##URL=https://www.rruff.net/odr/rruff_sample/R060020
##MEASURED CHEMISTRY=(Al_1.99_Fe^3+^_0.01_)O_3_ ; Fe^3+^ by charge balance
##PIN_ID=L01955
##ORIENTATION=Laser parallel to c* (0 0 1). Fiducial mark perpendicular to laser is parallel to b [0 1 0]
##DIFFRACTION SAMPLE DESCRIPTION=Powder
##CELL PARAMETERS=a: 4.76274 b: 4.76274 c: 13.0016 alpha: 90 beta: 90 gamma: 120 volume: 255.412 crystal system: hexagonal
##FILETYPE=Raman Processed
##RAMAN WAVELENGTH=514

179.5050, 269.2461
180.7290, 258.5537
181.9520, 167.8223
183.1760, 236.0596
184.3990, 204.1162
185.6220, 262.3027
186.8450, 273.3564
188.0670, 157.6445
189.2900, 286.8086
190.5120, 276.9688
191.7340, 239.1299
192.9560, 418.2910
194.1780, 788.4551
195.4000, 744.6211
196.6220, 658.7920
197.8430, 593.9629
199.0640, 495.1377
200.2860, 299.3164
201.5070, 463.1113
202.7270, 368.2266
203.9480, 520.8643
205.1690, 416.5420
206.3890, 290.3955
207.6090, 118.5430
208.8290, 124.1201
210.0490, 139.1113
211.2690, 79.44922
212.4890, 115.7100
213.7080, 15.17969
214.9280, 75.13184
216.1470, 150.3252
217.3660, 152.6660
218.5850, 131.3906
219.8030, 192.6611
221.0220, 69.22461
222.2400, 1.858398
223.4590, 96.50391
224.6770, 123.7715
225.8950, 73.36035
227.1120, 40.21191
228.3300, 74.51074
229.5480, 142.9639
230.7650, 243.2988
231.9820, 183.6270
233.1990, 249.9463
234.4160, 190.2520
235.6330, 127.5430
236.8490, 147.8164
238.0660, 225.0703
239.2820, 193.3018
240.4980, 157.5156
241.7140, 245.7080
242.9300, 241.8799
244.1460, 123.0332
245.3610, 187.1650
246.5770, 129.2744
247.7920, 41.07129
249.0070, 46.48145
250.2220, 58.64551
251.4370, 68.36816
252.6510, 65.49805
253.8660, 35.96191
255.0800, 67.70801
256.2940, 97.69531
257.5080, 233.8945
258.7220, 247.1562
259.9360, 168.8281
261.1490, 301.5215
262.3630, 230.3447
263.5760, 150.2793
264.7890, 73.31641
266.0020, 20.55566
267.2150, 118.6484
268.4270, 183.9277
269.6400, 82.27539
270.8520, 232.6855
272.0640, 123.1533
273.2760, 338.6699
274.4880, 260.2314
275.7000, 398.8320
276.9120, 371.4697
278.1230, 365.1357
279.3340, 551.8291
280.5450, 426.5459
281.7560, 491.2822
282.9670, 542.0400
284.1780, 325.8125
285.3880, 328.5986
286.5980, 308.3926
287.8090, 120.1943
289.0190, 89.99902
290.2290, 40.80859
291.4380, 142.6191
292.6480, 79.43066
293.8570, 81.24121
295.0670, 9.048828
296.2760, 46.04199
297.4850, 56.84375
298.6930, 23.63770
299.9020, 19.58008
301.1110, 88.81445
302.3190, 35.91797
303.5270, 124.3604
304.7350, 102.3301
305.9430, 50.99707
307.1510, 54.35938
308.3580, 23.76172
309.5660, 124.1973
310.7730, 93.27441
311.9800, 9.192383
313.1870, 34.78027
314.3940, 55.19434
315.6010, 63.58691
316.8070, 26.04297
318.0130, 52.42578
319.2200, 1.962891
320.4260, 42.38281
321.6310, 99.49219
322.8370, 16.35742
324.0430, 21.85156
325.2480, 27.15234
326.4540, 62.35547
327.6590, 30.10938
328.8640, 59.29492
330.0680, 119.5762
331.2730, 65.66895
332.4780, 37.37891
333.6820, 23.19629
334.8860, 22.85840
336.0900, 117.3203
337.2940, 21.82715
338.4980, 30.08301
339.7010, 110.6436
340.9050, 82.05176
342.1080, 10.24219
343.3110, 68.15723
344.5140, 55.38965
345.7170, 23.19727
346.9200, 71.87305
348.1220, 61.59570
349.3240, 24.17871
350.5270, 118.8838
351.7290, 62.83301
352.9310, 5.245117
354.1320, 135.6367
355.3340, 85.47949
356.5350, 132.2666
357.7370, 131.0254
358.9380, 125.7559
360.1390, 181.4287
361.3400, 296.9951
362.5400, 193.4814
363.7410, 281.9189
364.9410, 286.2764
366.1410, 254.5400
367.3410, 431.6943
368.5410, 230.8193
369.7410, 410.8643
370.9400, 407.8320
372.1400, 575.7754
373.3390, 645.6826
374.5380, 666.5703
375.7370, 977.4375
376.9360, 1049.287
378.1350, 1236.115
379.3330, 1148.924
380.5310, 1206.714
381.7300, 1078.485
382.9280, 1064.235
384.1260, 974.9658
385.3230, 1053.677
386.5210, 1065.368
387.7180, 1209.041
388.9160, 1259.184
390.1130, 1304.327
391.3100, 1386.940
392.5060, 1411.550
393.7030, 1395.152
394.9000, 1575.747
396.0960, 1497.328
397.2920, 1552.897
398.4880, 1524.451
399.6840, 1383.986
400.8800, 1292.731
402.0750, 1342.603
403.2710, 1107.930
404.4660, 1103.385
405.6610, 1120.221
406.8560, 1027.630
408.0510, 1217.362
409.2450, 1533.732
410.4400, 1719.734
411.6340, 1963.475
412.8280, 2385.589
414.0220, 3039.932
415.2160, 3920.107
416.4100, 4042.772
417.6030, 3717.638
418.7970, 3241.488
419.9900, 2564.340
421.1830, 1824.661
422.3760, 1324.210
423.5690, 959.7520
424.7610, 858.7051
425.9540, 646.2188
427.1460, 513.0117
428.3380, 660.8516
429.5300, 682.0518
430.7220, 502.2246
431.9140, 548.3662
433.1050, 488.4775
434.2970, 526.5576
435.4880, 411.6084
436.6790, 440.6250
437.8700, 269.6113
439.0610, 206.5664
440.2510, 303.4902
441.4420, 294.3838
442.6320, 290.2373
443.8220, 320.1816
445.0120, 306.2773
446.2020, 336.0088
447.3910, 405.4922
448.5810, 451.7119
449.7700, 447.5010
450.9600, 412.7812
452.1490, 431.1533
453.3370, 141.6201
454.5260, 291.7793
455.7150, 205.1807
456.9030, 241.6943
458.0910, 254.2041
459.2800, 269.2539
460.4670, 211.1885
461.6550, 70.04590
462.8430, 69.26855
464.0300, 106.7266
465.2180, 116.9893
466.4050, 148.1250
467.5920, 212.8916
468.7790, 161.7402
469.9650, 153.3613
471.1520, 52.32227
472.3380, 93.90625
473.5250, 2.578125
474.7110, 134.4697
475.8970, 147.0283
477.0820, 165.3711
478.2680, 53.28516
479.4540, 113.5029
480.6390, 120.1611
481.8240, 56.89941
483.0090, 233.9775
484.1940, 18.00391
485.3780, 58.42773
486.5630, 163.1182
487.7470, 339.3662
488.9320, 349.6953
490.1160, 166.8828
491.3000, 110.6299
492.4830, 207.6416
493.6670, 282.0859
494.8500, 252.1064
496.0340, 343.0762
497.2170, 313.8125
498.4000, 221.6865
499.5820, 300.0029
500.7650, 262.2949
501.9480, 301.5625
503.1300, 373.8037
504.3120, 312.0205
505.4940, 639.2139
506.6760, 506.3828
507.8580, 699.5312
509.0390, 756.6562
510.2210, 894.7568
511.4020, 991.8359
512.5830, 1223.890
513.7640, 1186.924
514.9450, 1190.938
516.1250, 980.9287
517.3060, 1080.896
518.4860, 956.8438
519.6660, 1032.767
520.8460, 874.6670
522.0260, 860.5449
523.2060, 683.3994
524.3850, 693.2324
525.5650, 668.0508
526.7440, 523.8369
527.9230, 474.6016
529.1020, 529.4590
530.2810, 412.1787
531.4590, 278.8750
532.6380, 408.6260
533.8160, 352.2773
534.9940, 308.9043
536.1720, 309.5430
537.3500, 327.5059
538.5270, 284.4912
539.7050, 213.4004
540.8820, 236.9131
542.0590, 141.4014
543.2360, 107.3008
544.4130, 20.15234
545.5900, 221.7461
546.7660, 102.3047
547.9430, 269.0781
549.1190, 117.5156
550.2950, 257.7812
551.4710, 166.7168
552.6470, 125.6680
553.8220, 51.25391
554.9980, 21.27344
556.1730, 36.86133
557.3480, 155.1348
558.5230, 101.7441
559.6980, 110.4062
560.8730, 104.1660
562.0470, 297.5918
563.2220, 183.5957
564.3960, 179.9902
565.5700, 76.00000
566.7440, 13.06055
567.9170, 115.8379
569.0910, 112.7637
570.2640, 327.3477
571.4380, 292.1270
572.6110, 351.8770
573.7840, 531.0078
574.9570, 588.7070
576.1290, 760.6094
577.3020, 497.2930
578.4740, 454.9121
579.6460, 613.8789
580.8180, 319.8691
581.9900, 364.8848
583.1620, 240.4004
584.3330, 177.3516
585.5040, 129.3281
586.6760, 53.32031
587.8470, 42.49805
589.0180, 148.9551
590.1880, 167.7578
591.3590, 212.9375
592.5290, 101.0391
593.7000, 258.2461
594.8700, 35.11133
596.0400, 203.6582
597.2090, 294.9629
598.3790, 43.21094
599.5490, 126.4277
600.7180, 253.6152
601.8870, 157.6562
603.0560, 231.5391
604.2250, 286.4023
605.3940, 300.9258
606.5620, 156.5137
607.7300, 428.2207
608.8990, 347.1934
610.0670, 414.9258
611.2350, 228.6445
612.4020, 268.1875
613.5700, 436.5566
614.7370, 469.7051
615.9050, 697.4238
617.0720, 479.2031
618.2390, 663.0605
619.4060, 547.1055
620.5720, 716.7812
621.7390, 835.4629
622.9050, 961.7539
624.0710, 1082.926
625.2370, 1091.674
626.4030, 1283.180
627.5690, 1429.172
628.7340, 1506.260
629.9000, 1825.340
631.0650, 1895.369
632.2300, 2029.193
633.3950, 2183.289
634.5600, 2603.363
635.7240, 2472.418
636.8890, 2583.467
638.0530, 2618.492
639.2170, 2536.572
640.3810, 2579.729
641.5450, 2539.695
642.7080, 2160.637
643.8720, 2228.561
645.0350, 1871.469
646.1980, 1505.605
647.3610, 1671.162
648.5240, 1274.051
649.6870, 1149.887
650.8490, 1277.701
652.0120, 989.4883
653.1740, 944.2539
654.3360, 881.8242
655.4980, 803.5371
656.6600, 871.2266
657.8210, 738.8887
658.9830, 518.5273
660.1440, 532.1426
661.3050, 618.7344
662.4660, 384.3008
663.6270, 423.8418
664.7870, 297.3613
665.9480, 320.8594
667.1080, 400.3301
668.2680, 273.7773
669.4280, 582.2559
670.5880, 321.6504
671.7480, 285.0176
672.9070, 455.5156
674.0670, 451.8301
675.2260, 298.1270
676.3850, 215.3965
677.5440, 205.6348
678.7030, 218.8574
679.8610, 312.0430
681.0200, 334.2051
682.1780, 206.2910
683.3360, 285.0176
684.4940, 191.2383
685.6520, 267.5273
686.8090, 210.1387
687.9670, 54.32227
689.1240, 81.93359
690.2810, 156.8477
691.4380, 188.4121
692.5950, 151.0410
693.7520, 1.091797
694.9080, 47.68750
696.0650, 71.61133
697.2210, 197.4121
698.3770, 74.72461
699.5330, 148.4492
700.6880, 135.5820
701.8440, 78.17383
702.9990, 22.03906
704.1550, 63.84180
705.3100, 52.23438
706.4650, 95.81250
707.6190, 102.1992
708.7740, 187.3242
709.9290, 82.39648
711.0830, 338.4844
712.2370, 225.4336
713.3910, 484.3379
714.5450, 267.3320
715.6980, 314.5840
716.8520, 331.1934
718.0050, 234.5156
719.1580, 178.0605
720.3110, 210.6836
721.4640, 396.1641
722.6170, 213.5117
723.7700, 42.19922
724.9220, 196.9121
726.0740, 144.3770
727.2260, 308.5137
728.3780, 218.3867
729.5300, 126.2109
730.6810, 142.6484
731.8330, 111.6348
732.9840, 149.3691
734.1350, 208.8945
735.2860, 279.1816
736.4370, 403.8750
737.5880, 506.6582
738.7380, 657.9316
739.8880, 756.0352
741.0390, 852.9258
742.1890, 1003.348
743.3380, 1084.664
744.4880, 1248.273
745.6380, 1459.336
746.7870, 1533.406
747.9360, 1524.150
749.0850, 1566.359
750.2340, 1502.648
751.3830, 1486.014
752.5310, 1365.137
753.6800, 1308.447
754.8280, 1274.883
755.9760, 1125.195
757.1240, 977.4766
758.2720, 896.9785
759.4190, 789.4258
760.5670, 681.0312
761.7140, 633.5195
762.8610, 569.4395
764.0080, 545.5625
765.1550, 512.4141
766.3020, 493.3008
767.4480, 501.3887
768.5950, 458.1582
769.7410, 509.7383
770.8870, 348.8535
772.0330, 356.3906
773.1780, 502.4844
774.3240, 440.6777
775.4690, 605.5312
776.6140, 327.5996
777.7590, 307.2812
778.9040, 414.2520
780.0490, 392.0469
781.1940, 362.0879
782.3380, 346.3027
783.4820, 298.2285
784.6260, 193.4492
785.7700, 348.1504
786.9140, 543.2246
788.0580, 358.8711
789.2010, 527.1660
790.3450, 520.5938
791.4880, 157.7148
792.6310, 475.3613
793.7730, 430.1895
794.9160, 431.0215
796.0590, 535.9473
797.2010, 664.1562
798.3430, 362.4863
799.4850, 565.7109
800.6270, 411.5176
801.7690, 495.1543
802.9100, 368.5820
804.0520, 450.6855
805.1930, 755.8125
806.3340, 345.0488
807.4750, 395.0898
808.6160, 578.2969
809.7560, 322.7090
810.8970, 652.4590
812.0370, 602.5195
813.1770, 649.2344
814.3170, 530.2090
815.4570, 638.5176
816.5960, 453.6328
817.7360, 402.0742
818.8750, 318.4688
820.0140, 614.5938
821.1530, 530.9570
822.2920, 304.2656
823.4310, 460.2793
824.5690, 315.0234
825.7070, 384.0293
826.8460, 426.1641
827.9840, 419.5352
829.1220, 475.8184
830.2590, 287.3965
831.3970, 378.6582
832.5340, 421.3340
833.6710, 125.7637
834.8080, 386.0273
835.9450, 244.1797
837.0820, 279.0410
838.2190, 184.4688
839.3550, 402.0566
840.4910, 330.1797
841.6270, 313.0684
842.7630, 268.6582
843.8990, 255.2402
845.0350, 235.4199
846.1700, 242.2305
847.3060, 230.2363
848.4410, 273.1113
849.5760, 276.0996
850.7100, 247.4707
851.8450, 178.6641
852.9800, 329.7031
854.1140, 146.7305
855.2480, 340.3340
856.3820, 296.6582
857.5160, 323.6113
858.6500, 339.4609
859.7830, 267.8008
860.9170, 240.4492
862.0500, 58.62891
863.1830, 247.6602
864.3160, 54.15625
865.4480, 76.36914
866.5810, 205.8848
867.7130, 191.8672
868.8460, 249.4277
869.9780, 230.5762
871.1100, 109.7988
872.2410, 157.0020
873.3730, 121.9688
874.5050, 99.78906
875.6360, 271.1250
876.7670, 126.2637
877.8980, 177.3516
879.0290, 11.50781
880.1590, 160.1406
881.2900, 168.4961
882.4200, 43.72070
883.5500, 105.0586
884.6800, 32.43359
885.8100, 48.29492
886.9400, 10.44336
888.0690, 31.07031
889.1990, 180.9473
890.3280, 144.6387
891.4570, 173.8848
892.5860, 173.9375
893.7140, 113.2871
894.8430, 119.2266
895.9710, 83.55469
897.1000, 86.78906
898.2280, 68.73633
899.3560, 116.2793
900.4830, 232.7051
901.6110, 5.617188
902.7380, 158.6641
903.8660, 225.8496
904.9930, 28.45898
906.1200, 125.6699
907.2460, 24.15820
908.3730, 111.5918
909.5000, 78.38281
910.6260, 149.5508
911.7520, 89.25391
912.8780, 14.96094
914.0040, 93.07422
915.1290, 125.5332
916.2550, 56.56641
917.3800, 18.60156
918.5050, 86.06250
919.6300, 7.474609
920.7550, 97.84961
921.8800, 238.3379
923.0040, 90.94336
924.1290, 165.5898
925.2530, 123.4531
926.3770, 187.7559
927.5010, 289.6211
928.6250, 235.5859
929.7480, 224.4648
930.8720, 192.2598
931.9950, 113.4316
933.1180, 74.71680
934.2410, 88.77148
935.3640, 177.7656
936.4860, 3.683594
937.6090, 17.93750
938.7310, 314.9844
939.8530, 61.68359
940.9750, 236.7695
942.0970, 61.39844
943.2180, 250.0215
944.3400, 171.5918
945.4610, 98.78125
946.5820, 20.22656
947.7030, 77.69727
948.8240, 160.5000
949.9450, 24.05273
951.0650, 372.9238
952.1860, 595.5840
953.3060, 654.1348
954.4260, 57.16406
955.5460, 306.4805
956.6650, 216.6074
957.7850, 112.5547
958.9040, 480.7754
960.0230, 21.21875
961.1420, 339.3867
962.2610, 355.6641
963.3800, 529.4570
964.4990, 362.3750
965.6170, 301.2031
966.7350, 580.9609
967.8530, 671.1387
968.9710, 464.1934
970.0890, 651.1250
971.2070, 136.6289
972.3240, 301.9707
973.4410, 385.9414
974.5580, 379.2969
975.6750, 240.4453
976.7920, 282.7852
977.9090, 95.25977
979.0250, 391.1758
980.1410, 416.7227
981.2580, 152.7480
982.3740, 125.6758
983.4890, 306.4844
984.6050, 301.1523
985.7200, 276.6426
986.8360, 675.0566
987.9510, 759.7578
989.0660, 716.2793
990.1810, 619.6406
991.2950, 222.1699
992.4100, 371.2324
993.5240, 477.8594
994.6390, 19.29102
995.7530, 356.0762
996.8660, 82.41406
997.9800, 131.9375
999.0940, 97.53711
1000.207, 158.6289
1001.320, 290.4609
1002.433, 457.8027
1003.546, 217.0312
1004.659, 292.1504
1005.772, 96.33594
1006.884, 183.1992
1007.996, 207.1270
1009.108, 38.06836
1010.220, 170.5801
1011.332, 196.5078
1012.444, 293.2539
1013.555, 1.548828
1014.666, 218.0039
1015.777, 356.6953
1016.888, 83.30664
1017.999, 166.9609
1019.110, 275.0527
1020.220, 193.1992
1021.331, 97.72070
1022.441, 35.38867
1023.551, 15.12305
1024.661, 56.67188
1025.770, 142.3457
1026.880, 298.0938
1027.989, 142.7812
1029.098, 79.08789
1030.207, 308.4805
1031.316, 100.9219
1032.425, 182.2676
1033.533, 197.6621
1034.642, 68.35938
1035.750, 258.9668
1036.858, 213.2246
1037.966, 369.5312
1039.073, 179.1211
1040.181, 372.0449
1041.288, 359.5508
1042.396, 385.6582
1043.503, 273.0332
1044.610, 231.1641
1045.716, 180.0273
1046.823, 319.1504
1047.929, 242.7754
1049.036, 330.7500
1050.142, 314.9707
1051.248, 226.0098
1052.353, 465.4844
1053.459, 14.18555
1054.564, 128.3906
1055.670, 391.2852
1056.775, 69.63086
1057.880, 243.1348
1058.985, 124.8262
1060.089, 257.2188
1061.194, 310.8281
1062.298, 175.8418
1063.402, 323.3105
1064.506, 484.7207
1065.610, 292.3574
1066.713, 463.8984
1067.817, 388.5703
1068.920, 117.9004
1070.023, 260.9980
1071.126, 296.5273
1072.229, 128.6738
1073.332, 20.83789
1074.435, 427.4395
1075.537, 659.5566
1076.639, 728.4727
1077.741, 141.6348
1078.843, 400.6055
1079.945, 320.0605
1081.046, 226.2051
1082.148, 606.0391
1083.249, 112.1348
1084.350, 484.3828
1085.451, 512.1504
1086.551, 696.8594
1087.652, 539.3047
1088.752, 487.9512
1089.853, 777.8145
1090.953, 877.6738
1092.053, 682.5215
1093.152, 873.6133
1094.252, 370.1543
1095.351, 478.6758
1096.451, 260.5449
1097.550, 69.78320
1098.649, 208.3047
1099.748, 361.0723
1100.846, 151.3379
1101.945, 30.78125
1103.043, 426.0391
1104.141, 423.8242
1105.239, 281.2734
1106.337, 320.8359
1107.434, 119.9531
1108.532, 47.01562
1109.629, 198.3086
1110.726, 346.0820
1111.823, 178.3008
1112.920, 58.69922
1114.017, 140.0312
1115.113, 235.4414
1116.210, 351.7773
1117.306, 567.5586
1118.402, 280.3203
1119.498, 471.3789
1120.593, 196.2539
1121.689, 161.8047
1122.784, 81.56641
1123.879, 206.8359
1124.974, 300.2422
1126.069, 278.0703
1127.164, 157.7461
1128.259, 70.24609
1129.353, 199.5664
1130.447, 212.0430
1131.541, 340.4531
1132.635, 279.1016
1133.729, 131.5234
1134.822, 207.4648
1135.916, 212.5781
1137.009, 306.2695
1138.102, 175.7617
1139.195, 378.9258
1140.288, 344.6953
1141.380, 87.13672
1142.473, 86.01953
1143.565, 451.2109
1144.657, 274.4023
1145.749, 419.4570
1146.841, 60.51953
1147.932, 173.2344
1149.024, 219.1055
1150.115, 268.3789
1151.206, 256.9062
1152.297, 470.4805
1153.388, 230.2734
1154.479, 251.4375
1155.569, 34.22656
1156.659, 318.5977
1157.750, 130.1523
1158.839, 320.7656
1159.929, 207.4766
1161.019, 32.93359
1162.108, 293.9141
1163.198, 282.8828
1164.287, 66.62500
1165.376, 395.2031
1166.465, 325.8789
1167.553, 99.30859
1168.642, 140.4883
1169.730, 425.1367
1170.818, 105.0703
1171.906, 82.54688
1172.994, 261.4375
1174.082, 151.9922
1175.170, 268.0977
1176.257, 258.0703
1177.344, 25.74219
1178.431, 291.8984
1179.518, 228.7383
1180.605, 326.8359
1181.691, 307.0547
1182.778, 247.6172
1183.864, 26.38281
1184.950, 79.74609
1186.036, 281.4141
1187.122, 17.22656
1188.207, 274.6992
1189.292, 175.0312
1190.378, 57.80859
1191.463, 334.3750
1192.548, 37.01953
1193.632, 277.0898
1194.717, 245.4414
1195.801, 356.3828
1196.886, 71.50781
1197.970, 170.9922
1199.054, 138.8164
1200.137, 33.95703
1201.221, 0.3710940
1202.305, 345.1445
1203.388, 159.1367
1204.471, 266.6211
1205.554, 506.7656
1206.637, 320.4922
1207.719, 425.7852
1208.802, 417.3125
1209.884, 492.8945
1210.966, 238.6250
1212.048, 0.6015630
1213.130, 241.8242
1214.212, 112.2773
1215.293, 149.5352
1216.374, 273.8086
1217.456, 236.0234
1218.536, 266.2852
1219.617, 200.7500
1220.698, 312.9648
1221.778, 64.55469
1222.859, 387.9883
1223.939, 297.1289
1225.019, 358.2539
1226.099, 191.0664
1227.178, 292.4961
1228.258, 165.1523
1229.337, 137.2578
1230.417, 244.2344
1231.496, 84.00391
1232.574, 316.9023
1233.653, 403.3477
1234.732, 94.88281
1235.810, 401.9844
1236.888, 194.1992
1237.966, 85.95703
1239.044, 56.91406
1240.122, 223.5547
1241.199, 113.8164
1242.277, 56.53125
1243.354, 404.1328
1244.431, 118.0312
1245.508, 8.976563
1246.585, 409.6758
1247.661, 311.9414
1248.738, 300.8359
1249.814, 94.07031
1250.890, 159.5039
1251.966, 104.4023
1253.042, 81.06641
1254.117, 161.5391
1255.193, 47.15234
1256.268, 227.1914
1257.343, 395.3438
1258.418, 352.2656
1259.493, 385.1641
1260.567, 319.7891
1261.642, 256.8438
1262.716, 61.59375
1263.790, 14.38281
1264.864, 74.60547
1265.938, 16.01172
1267.011, 218.7539
1268.085, 133.2227
1269.158, 24.73828
1270.231, 169.2266
1271.304, 14.55859
1272.377, 122.0391
1273.450, 205.4102
1274.522, 99.46484
1275.594, 157.0234
1276.666, 110.2969
1277.738, 55.76172
1278.810, 42.35938
1279.882, 300.0117
1280.953, 195.0547
1282.025, 51.73828
1283.096, 271.4727
1284.167, 172.9531
1285.238, 126.4453
1286.308, 342.2617
1287.379, 63.85156
1288.449, 56.66797
1289.519, 197.6562
1290.589, 114.1055
1291.659, 437.3906
1292.729, 258.5859
1293.798, 299.8281
1294.868, 551.1406
1295.937, 677.1250
1297.006, 497.6758
1298.075, 508.0352
1299.143, 423.1562
1300.212, 148.2695
1301.280, 276.2266
1302.348, 345.0078
1303.416, 497.1562
1304.484, 350.7422
1305.552, 359.2383
1306.620, 515.7109
1307.687, 118.2539
1308.754, 374.4805
1309.821, 315.0664
1310.888, 424.5156
1311.955, 394.6797
1313.021, 241.1758
1314.088, 213.5391
1315.154, 507.7227
1316.220, 174.7383
1317.286, 452.7891
1318.352, 495.3828
1319.417, 298.4414
1320.483, 331.6094
1321.548, 290.3789
1322.613, 494.1992
1323.678, 224.8320
1324.743, 540.8750
1325.807, 306.6914
1326.872, 452.8906
1327.936, 415.6289
1329.000, 250.1797
1330.064, 452.3594
1331.128, 533.1094
1332.191, 470.0625
1333.255, 269.4336
1334.318, 409.2148
1335.381, 209.7305
1336.444, 179.2930
1337.507, 425.8125
1338.569, 287.2930
1339.632, 170.9062
1340.694, 399.6406
1341.756, 349.6172
1342.818, 130.9844
1343.880, 560.0469
1344.941, 523.0156
1346.003, 330.7852
1347.064, 269.9102
1348.125, 316.6094
1349.186, 217.1914
1350.247, 236.8828
1351.308, 300.0430
1352.368, 290.7695
1353.428, 362.6289
1354.489, 515.1953
1355.549, 334.1914
1356.608, 420.4609
1357.668, 264.8633
1358.727, 362.0703
1359.787, 179.5703
1360.846, 563.4648
1361.905, 319.9414
1362.964, 357.5078
1364.022, 374.8086
1365.081, 246.4570
1366.139, 476.5938
1367.197, 358.2969
1368.255, 229.2070
1369.313, 203.9805
1370.371, 354.3750
1371.428, 401.4492
1372.486, 183.4609
1373.543, 341.1445
1374.600, 28.46875
1375.657, 201.8203
1376.713, 172.2148
1377.770, 17.60938
1378.826, 70.78906
1379.882, 253.5195
1380.938, 163.7383
1381.994, 209.0898
1383.050, 100.3086
1384.106, 149.7305
1385.161, 117.2344
1386.216, 183.7305
1387.271, 368.1172
1388.326, 309.5312
1389.381, 309.9062
1390.435, 81.54297
1391.490, 197.6367
1392.544, 211.9023
1393.598, 243.7656
1394.652, 171.3203
1395.705, 84.48047
1396.759, 69.04688
1397.812, 23.60156
1398.866, 105.2227
1399.919, 366.6562
1400.972, 442.8555
1402.024, 140.3164
1403.077, 261.2695
1404.129, 489.1914
1405.181, 552.7969
1406.233, 39.05078
1407.285, 216.4531
1408.337, 132.3164
1409.389, 33.55469
1410.440, 407.7734
1411.491, 88.39062
1412.542, 277.6328
1413.593, 300.2734
1414.644, 473.9258
1415.695, 312.8398
1416.745, 256.5664
1417.795, 541.0430
1418.845, 637.5898
1419.895, 436.6328
1420.945, 626.2773
1421.995, 118.5000
1423.044, 222.8555
1424.093, 591.3281
1425.142, 407.7383
1426.191, 603.6992
1427.240, 654.1172
1428.289, 48.07422
1429.337, 584.7773
1430.385, 627.4492
1431.433, 326.3086
1432.481, 382.3750
1433.529, 318.4453
1434.577, 369.9180
1435.624, 364.4336
1436.672, 319.3398
1437.719, 446.0781
1438.766, 565.5352
1439.812, 684.4531
1440.859, 725.0469
1441.905, 617.6406
1442.952, 762.3828
1443.998, 388.8438
1445.044, 360.2109
1446.090, 422.7812
1447.135, 215.0938
1448.181, 420.4141
1449.226, 347.9023
1450.271, 279.4336
1451.316, 351.2578
1452.361, 341.9297
1453.405, 594.0234
1454.450, 529.7070
1455.494, 496.0742
1456.538, 523.2539
1457.582, 299.0312
1458.626, 440.8789
1459.670, 258.6914
1460.713, 454.3750
1461.757, 382.5547
1462.800, 567.0703
1463.843, 306.1758
1464.886, 146.7812
1465.928, 393.2539
1466.971, 284.3281
1468.013, 321.9414
1469.055, 152.1914
1470.097, 316.0508
1471.139, 403.3984
1472.181, 225.6445
1473.222, 253.0859
1474.263, 144.7188
1475.305, 451.8320
1476.346, 560.2734
1477.386, 509.0039
1478.427, 324.5273
1479.468, 172.9297
1480.508, 160.8438
1481.548, 199.5977
1482.588, 22.08984
1483.628, 408.3828
1484.668, 397.9453
1485.707, 12.93750
1486.747, 252.8633
1487.786, 216.4688
1488.825, 263.6562
1489.864, 435.0703
1490.902, 277.0039
1491.941, 69.18750
1492.979, 154.6992
1494.017, 72.56250
1495.055, 96.73828
1496.093, 209.5938
1497.131, 276.7383
1498.168, 168.6133
1499.206, 107.1680
1500.243, 88.21875
1501.280, 51.01172
1502.317, 64.33984
1503.354, 70.31641
1504.390, 66.58594
1505.426, 60.23828
1506.463, 96.58594
1507.499, 154.0352
1508.535, 204.8438
1509.570, 212.6367
1510.606, 202.7578
1511.641, 223.5820
1512.676, 174.0156
1513.711, 103.9688
1514.746, 94.61328
1515.781, 72.19922
1516.816, 74.92578
1517.850, 86.85547
1518.884, 227.2383
1519.918, 229.1328
1520.952, 350.2656
1521.986, 196.9922
1523.019, 438.3398
1524.053, 233.3320
1525.086, 413.2500
1526.119, 434.3086
1527.152, 417.1914
1528.185, 326.3945
1529.217, 462.3594
1530.250, 492.2383
1531.282, 205.0547
1532.314, 235.6289
1533.346, 619.1484
1534.377, 334.0195
1535.409, 293.4375
1536.440, 453.4922
1537.472, 211.2969
1538.503, 364.9102
1539.534, 9.035156
1540.564, 180.8125
1541.595, 413.0703
1542.625, 463.4141
1543.656, 425.0703
1544.686, 269.4375
1545.716, 352.2695
1546.745, 276.3750
1547.775, 423.8438
1548.804, 406.4844
1549.834, 474.8633
1550.863, 443.0195
1551.892, 558.3711
1552.920, 584.3984
1553.949, 611.9922
1554.977, 620.7578
1556.006, 667.8398
1557.034, 542.6016
1558.062, 538.2812
1559.089, 459.3398
1560.117, 134.0977
1561.144, 212.1250
1562.172, 421.4297
1563.199, 551.0547
1564.226, 31.93359
1565.252, 425.2734
1566.279, 288.1289
1567.305, 301.2656
1568.332, 387.4805
1569.358, 116.4258
1570.384, 79.95312
1571.409, 46.30469
1572.435, 0.0000000E+00
##END=

File: references/builtin/Corundum__R060020-4__Raman__514__45-000__ccw__Raman_Data_Processed__a6f9091f2bceff1ba95a0a2fc6b0.txt
##NAMES=Corundum
##RRUFFID=R060020
##IDEAL CHEMISTRY=Al_2_O_3_
##LOCALITY=Yogo Gulch, Montana, USA
##OWNER=RRUFF
##SOURCE=American Museum of Natural History
##DESCRIPTION=Water rounded light blue fragment
##STATUS=The identification of this mineral has been confirmed by X-ray diffraction and chemical analysis
##URL=https://www.rruff.net/odr/rruff_sample/R060020
##MEASURED CHEMISTRY=(Al_1.99_Fe^3+^_0.01_)O_3_ ; Fe^3+^ by charge balance
##PIN_ID=L01955
##ORIENTATION=Laser parallel to c* (0 0 1). Fiducial mark perpendicular to laser is parallel to b [0 1 0]
##DIFFRACTION SAMPLE DESCRIPTION=Powder
##CELL PARAMETERS=a: 4.76274 b: 4.76274 c: 13.0016 alpha: 90 beta: 90 gamma: 120 volume: 255.412 crystal system: hexagonal
##FILETYPE=Raman Processed
##RAMAN WAVELENGTH=514

179.5050, 203.9238
180.7290, 279.7393
181.9520, 77.51172
183.1760, 77.25195
184.3990, 105.9658
185.6220, 270.6582
186.8450, 148.3379
188.0670, 358.0078
189.2900, 334.6699
190.5120, 647.3262
191.7340, 863.9795
192.9560, 890.9512
194.1780, 1126.279
195.4000, 934.9268
196.6220, 773.5732
197.8430, 588.3564
199.0640, 449.9238
200.2860, 394.2695
201.5070, 470.8936
202.7270, 432.3037
203.9480, 457.7656
205.1690, 282.1396
206.3890, 162.1318
207.6090, 11.99512
208.8290, 11.24609
210.0490, 78.58301
211.2690, 47.73340
212.4890, 56.10059
213.7080, 118.2637
214.9280, 11.94043
216.1470, 193.0684
217.3660, 81.69434
218.5850, 29.95898
219.8030, 38.29883
221.0220, 31.22168
222.2400, 70.77930
223.4590, 48.06250
224.6770, 45.52441
225.8950, 123.2188
227.1120, 3.709961
228.3300, 28.32617
229.5480, 105.4238
230.7650, 185.9980
231.9820, 120.5557
233.1990, 21.09961
234.4160, 162.6152
235.6330, 80.10742
236.8490, 17.57422
238.0660, 34.01562
239.2820, 64.43262
240.4980, 55.58496
241.7140, 102.1904
242.9300, 104.5332
244.1460, 56.84863
245.3610, 97.13867
246.5770, 17.59570
247.7920, 81.22559
249.0070, 83.51953
250.2220, 48.06934
251.4370, 102.9912
252.6510, 39.52051
253.8660, 33.30957
255.0800, 54.42969
256.2940, 117.7988
257.5080, 122.3838
258.7220, 161.1621
259.9360, 334.1064
261.1490, 477.1982
262.3630, 290.4180
263.5760, 183.7549
264.7890, 221.1934
266.0020, 58.72363
267.2150, 228.3330
268.4270, 192.0156
269.6400, 245.7617
270.8520, 242.5684
272.0640, 261.4248
273.2760, 387.3340
274.4880, 412.2852
275.7000, 513.2725
276.9120, 694.2910
278.1230, 841.3359
279.3340, 922.4043
280.5450, 1028.495
281.7560, 1025.604
282.9670, 871.7275
284.1780, 736.8633
285.3880, 505.0039
286.5980, 338.1494
287.8090, 440.2979
289.0190, 308.4453
290.2290, 42.59180
291.4380, 219.7363
292.6480, 201.8779
293.8570, 67.98438
295.0670, 136.1270
296.2760, 104.2295
297.4850, 38.67480
298.6930, 197.3955
299.9020, 24.45898
301.1110, 93.49121
302.3190, 21.51855
303.5270, 111.5234
304.7350, 37.51172
305.9430, 21.52344
307.1510, 49.39160
308.3580, 85.28125
309.5660, 32.14258
310.7730, 0.9765630
311.9800, 3.216797
313.1870, 52.76562
314.3940, 5.137695
315.6010, 154.6416
316.8070, 136.9424
318.0130, 5.199219
319.2200, 57.72559
320.4260, 176.4844
321.6310, 15.50684
322.8370, 149.9551
324.0430, 83.73047
325.2480, 23.50684
326.4540, 101.7246
327.6590, 82.79785
328.8640, 48.25098
330.0680, 61.30762
331.2730, 51.36621
332.4780, 34.60156
333.6820, 7.655273
334.8860, 18.40723
336.0900, 93.21289
337.2940, 26.62207
338.4980, 94.02637
339.7010, 28.29590
340.9050, 206.6084
342.1080, 77.12695
343.3110, 158.3105
344.5140, 32.41602
345.7170, 60.20410
346.9200, 23.07129
348.1220, 71.30762
349.3240, 115.5205
350.5270, 132.0781
351.7290, 121.2900
352.9310, 108.5176
354.1320, 161.3994
355.3340, 108.6504
356.5350, 156.4258
357.7370, 268.2021
358.9380, 307.8047
360.1390, 465.3301
361.3400, 408.8291
362.5400, 509.2686
363.7410, 374.6523
364.9410, 284.3418
366.1410, 508.0430
367.3410, 378.1309
368.5410, 281.1152
369.7410, 586.0254
370.9400, 592.9053
372.1400, 763.6904
373.3390, 860.5215
374.5380, 1034.328
375.7370, 1297.112
376.9360, 1521.874
378.1350, 1485.612
379.3330, 1535.328
380.5310, 1491.021
381.7300, 1370.691
382.9280, 1272.339
384.1260, 1315.964
385.3230, 1136.566
386.5210, 1481.146
387.7180, 1423.703
388.9160, 1412.236
390.1130, 1702.747
391.3100, 1902.862
392.5060, 1984.341
393.7030, 1972.812
394.9000, 2053.268
396.0960, 1945.709
397.2920, 1918.975
398.4880, 1862.486
399.6840, 1720.867
400.8800, 1565.224
402.0750, 1371.031
403.2710, 1435.532
404.4660, 1355.360
405.6610, 1407.858
406.8560, 1296.417
408.0510, 1475.271
409.2450, 1885.757
410.4400, 2283.922
411.6340, 2330.516
412.8280, 2931.841
414.0220, 3599.605
415.2160, 4338.830
416.4100, 4738.463
417.6030, 4263.951
418.7970, 3605.618
419.9900, 2662.887
421.1830, 2173.402
422.3760, 1496.245
423.5690, 1262.618
424.7610, 1132.279
425.9540, 799.6035
427.1460, 970.1855
428.3380, 887.1934
429.5300, 889.3076
430.7220, 770.2451
431.9140, 703.1455
433.1050, 555.0127
434.2970, 538.8418
435.4880, 406.6357
436.6790, 401.3945
437.8700, 404.0332
439.0610, 307.7178
440.2510, 378.4893
441.4420, 340.5439
442.6320, 314.1240
443.8220, 345.4561
445.0120, 363.0146
446.2020, 577.8975
447.3910, 413.4863
448.5810, 583.4434
449.7700, 547.0439
450.9600, 426.1436
452.1490, 365.2471
453.3370, 340.5527
454.5260, 307.2168
455.7150, 273.2402
456.9030, 232.5117
458.0910, 143.8115
459.2800, 291.5508
460.4670, 161.3057
461.6550, 306.8672
462.8430, 231.1270
464.0300, 152.3789
465.2180, 86.41895
466.4050, 93.08887
467.5920, 347.5488
468.7790, 141.3926
469.9650, 178.5527
471.1520, 189.1846
472.3380, 152.4355
473.5250, 352.8340
474.7110, 30.81543
475.8970, 202.0811
477.0820, 86.87793
478.2680, 152.1572
479.4540, 266.4160
480.6390, 125.8906
481.8240, 341.8926
483.0090, 244.9209
484.1940, 195.6602
485.3780, 223.4570
486.5630, 152.0410
487.7470, 253.2080
488.9320, 286.7656
490.1160, 346.3193
491.3000, 208.6182
492.4830, 98.35352
493.6670, 333.1113
494.8500, 181.7822
496.0340, 277.3584
497.2170, 128.1162
498.4000, 256.6094
499.5820, 278.2646
500.7650, 327.0234
501.9480, 578.7559
503.1300, 407.4600
504.3120, 646.1387
505.4940, 779.7891
506.6760, 739.4141
507.8580, 1108.017
509.0390, 1001.596
510.2210, 1288.149
511.4020, 1202.679
512.5830, 1478.183
513.7640, 1459.662
514.9450, 1401.116
516.1250, 1306.545
517.3060, 1498.949
518.4860, 1389.328
519.6660, 1388.685
520.8460, 1258.015
522.0260, 1014.320
523.2060, 942.6006
524.3850, 852.1748
525.5650, 833.0859
526.7440, 764.2910
527.9230, 711.4717
529.1020, 671.6270
530.2810, 662.7568
531.4590, 526.8613
532.6380, 309.9404
533.8160, 357.9980
534.9940, 347.0293
536.1720, 436.0352
537.3500, 402.0469
538.5270, 258.9727
539.7050, 349.9082
540.8820, 328.1172
542.0590, 274.0020
543.2360, 8.019531
544.4130, 187.1172
545.5900, 103.5586
546.7660, 176.7480
547.9430, 155.8887
549.1190, 79.24414
550.2950, 161.9609
551.4710, 232.5684
552.6470, 132.8750
553.8220, 200.5547
554.9980, 99.28711
556.1730, 236.1074
557.3480, 12.61523
558.5230, 205.6484
559.6980, 162.4727
560.8730, 254.8184
562.0470, 212.5898
563.2220, 128.2754
564.3960, 43.23438
565.5700, 162.7246
566.7440, 42.00781
567.9170, 166.8848
569.0910, 395.4863
570.2640, 262.8164
571.4380, 619.9355
572.6110, 597.0234
573.7840, 738.0820
574.9570, 648.1113
576.1290, 596.1113
577.3020, 710.0820
578.4740, 550.0254
579.6460, 421.9609
580.8180, 269.0371
581.9900, 294.1758
583.1620, 65.50195
584.3330, 110.7500
585.5040, 31.05664
586.6760, 67.82031
587.8470, 47.25977
589.0180, 167.5762
590.1880, 206.6699
591.3590, 116.9883
592.5290, 107.9551
593.7000, 27.60938
594.8700, 229.2773
596.0400, 75.96875
597.2090, 272.4199
598.3790, 70.49414
599.5490, 81.10742
600.7180, 74.45703
601.8870, 71.30859
603.0560, 217.7168
604.2250, 230.8027
605.3940, 245.6367
606.5620, 425.8770
607.7300, 219.3809
608.8990, 320.8320
610.0670, 275.7031
611.2350, 406.7715
612.4020, 373.8555
613.5700, 518.2852
614.7370, 446.6602
615.9050, 594.0117
617.0720, 658.0879
618.2390, 694.6230
619.4060, 728.4824
620.5720, 826.5977
621.7390, 907.6660
622.9050, 1029.062
624.0710, 1114.457
625.2370, 1239.764
626.4030, 1353.895
627.5690, 1693.361
628.7340, 1634.838
629.9000, 1985.475
631.0650, 2230.951
632.2300, 2342.561
633.3950, 2614.502
634.5600, 2912.918
635.7240, 2949.174
636.8890, 3054.549
638.0530, 2985.533
639.2170, 2887.123
640.3810, 2667.764
641.5450, 2796.068
642.7080, 2762.352
643.8720, 2334.711
645.0350, 2182.945
646.1980, 1931.156
647.3610, 1890.777
648.5240, 1640.938
649.6870, 1431.078
650.8490, 1350.197
652.0120, 1361.562
653.1740, 1044.633
654.3360, 955.6797
655.4980, 742.6992
656.6600, 769.6914
657.8210, 650.6582
658.9830, 621.7969
660.1440, 618.7168
661.3050, 570.6113
662.4660, 638.4805
663.6270, 593.3262
664.7870, 497.1484
665.9480, 399.9492
667.1080, 414.7227
668.2680, 416.2422
669.4280, 455.2012
670.5880, 507.9062
671.7480, 617.5859
672.9070, 628.2383
674.0670, 532.8672
675.2260, 499.4668
676.3850, 817.0430
677.5440, 613.5898
678.7030, 562.1113
679.8610, 251.6934
681.0200, 358.1602
682.1780, 295.5996
683.3360, 247.5352
684.4940, 169.7246
685.6520, 223.5293
686.8090, 228.8945
687.9670, 171.4629
689.1240, 78.45508
690.2810, 98.63672
691.4380, 60.08398
692.5950, 66.42578
693.7520, 67.58008
694.9080, 101.2441
696.0650, 255.9316
697.2210, 89.66406
698.3770, 39.02539
699.5330, 15.96484
700.6880, 182.5801
701.8440, 34.03516
702.9990, 27.34961
704.1550, 49.05859
705.3100, 83.71484
706.4650, 170.6406
707.6190, 228.9961
708.7740, 287.3125
709.9290, 341.6895
711.0830, 506.7402
712.2370, 523.7637
713.3910, 616.9316
714.5450, 584.8945
715.6980, 564.8242
716.8520, 512.0312
718.0050, 376.9531
719.1580, 292.2246
720.3110, 269.9043
721.4640, 221.4277
722.6170, 232.1641
723.7700, 209.2227
724.9220, 251.4297
726.0740, 237.4453
727.2260, 172.7988
728.3780, 218.6895
729.5300, 160.5859
730.6810, 236.9492
731.8330, 304.0039
732.9840, 291.4922
734.1350, 270.4727
735.2860, 287.4473
736.4370, 401.8965
737.5880, 433.0742
738.7380, 556.1562
739.8880, 695.2793
741.0390, 1020.357
742.1890, 1022.123
743.3380, 1218.953
744.4880, 1402.691
745.6380, 1478.777
746.7870, 1734.613
747.9360, 1783.781
749.0850, 1685.729
750.2340, 1799.834
751.3830, 1657.154
752.5310, 1593.773
753.6800, 1483.385
754.8280, 1329.227
755.9760, 1200.691
757.1240, 1067.766
758.2720, 1054.777
759.4190, 839.0332
760.5670, 768.0273
761.7140, 672.0781
762.8610, 525.3594
764.0080, 554.8652
765.1550, 445.3750
766.3020, 400.7461
767.4480, 318.5098
768.5950, 388.0176
769.7410, 312.3613
770.8870, 455.1719
772.0330, 408.9355
773.1780, 544.1816
774.3240, 368.9512
775.4690, 434.8574
776.6140, 297.0215
777.7590, 286.9512
778.9040, 368.4258
780.0490, 383.7090
781.1940, 338.6094
782.3380, 379.3477
783.4820, 406.2109
784.6260, 259.3047
785.7700, 560.2090
786.9140, 378.2266
788.0580, 457.1543
789.2010, 297.8770
790.3450, 420.0918
791.4880, 533.5938
792.6310, 398.5586
793.7730, 430.9160
794.9160, 385.3613
796.0590, 318.0977
797.2010, 462.4277
798.3430, 725.8477
799.4850, 827.2520
800.6270, 919.8711
801.7690, 614.3887
802.9100, 599.9492
804.0520, 468.2773
805.1930, 634.7676
806.3340, 528.3711
807.4750, 844.8516
808.6160, 615.6328
809.7560, 624.6699
810.8970, 365.6406
812.0370, 557.3145
813.1770, 524.1758
814.3170, 470.8066
815.4570, 710.3008
816.5960, 346.3066
817.7360, 407.4199
818.8750, 652.4297
820.0140, 499.8105
821.1530, 588.8379
822.2920, 615.9121
823.4310, 299.0078
824.5690, 405.3652
825.7070, 511.8945
826.8460, 302.6543
827.9840, 340.9883
829.1220, 491.3027
830.2590, 420.7520
831.3970, 461.5039
832.5340, 237.0547
833.6710, 443.3242
834.8080, 259.2910
835.9450, 370.7188
837.0820, 366.3418
838.2190, 175.9297
839.3550, 82.07812
840.4910, 223.0391
841.6270, 423.7188
842.7630, 345.2637
843.8990, 207.0664
845.0350, 199.6445
846.1700, 213.6562
847.3060, 372.8535
848.4410, 391.0098
849.5760, 276.8750
850.7100, 441.4453
851.8450, 348.8281
852.9800, 264.1641
854.1140, 286.4492
855.2480, 214.6895
856.3820, 411.7109
857.5160, 277.5938
858.6500, 219.2266
859.7830, 238.4980
860.9170, 110.0469
862.0500, 129.6816
863.1830, 103.1250
864.3160, 137.0137
865.4480, 109.7812
866.5810, 167.8652
867.7130, 224.7070
868.8460, 220.4297
869.9780, 109.6914
871.1100, 188.8516
872.2410, 264.2324
873.3730, 119.6016
874.5050, 147.2070
875.6360, 248.8789
876.7670, 4.228516
877.8980, 106.3594
879.0290, 105.5059
880.1590, 54.88281
881.2900, 107.5859
882.4200, 41.40625
883.5500, 72.55273
884.6800, 94.56055
885.8100, 72.73242
886.9400, 253.3691
888.0690, 192.7715
889.1990, 187.1289
890.3280, 124.8477
891.4570, 16.13477
892.5860, 55.11914
893.7140, 63.60352
894.8430, 140.8457
895.9710, 59.10742
897.1000, 38.97070
898.2280, 45.78711
899.3560, 151.7852
900.4830, 26.62891
901.6110, 44.31445
902.7380, 62.42383
903.8660, 114.8984
904.9930, 144.3164
906.1200, 262.9043
907.2460, 27.00391
908.3730, 140.2773
909.5000, 13.36523
910.6260, 1.494141
911.7520, 132.5645
912.8780, 49.04688
914.0040, 37.93555
915.1290, 73.08594
916.2550, 154.9863
917.3800, 184.5059
918.5050, 147.2930
919.6300, 82.85547
920.7550, 117.4062
921.8800, 80.23828
923.0040, 91.69141
924.1290, 130.6289
925.2530, 10.16797
926.3770, 161.9883
927.5010, 279.9844
928.6250, 175.4277
929.7480, 144.2148
930.8720, 63.53906
931.9950, 149.7109
933.1180, 117.6973
934.2410, 110.8613
935.3640, 47.92383
936.4860, 61.94141
937.6090, 40.61914
938.7310, 84.78906
939.8530, 35.25586
940.9750, 6.335938
942.0970, 15.78125
943.2180, 172.1973
944.3400, 99.85352
945.4610, 104.8086
946.5820, 164.3418
947.7030, 108.8145
948.8240, 152.2422
949.9450, 173.9922
951.0650, 40.13281
952.1860, 171.2949
953.3060, 255.5977
954.4260, 126.7285
955.5460, 154.2656
956.6650, 53.27930
957.7850, 384.2324
958.9040, 259.8457
960.0230, 148.6895
961.1420, 228.4766
962.2610, 98.94141
963.3800, 158.5137
964.4990, 18.15625
965.6170, 53.22656
966.7350, 100.4531
967.8530, 47.51562
968.9710, 213.9922
970.0890, 135.1270
971.2070, 184.7441
972.3240, 312.4668
973.4410, 181.1895
974.5580, 140.8730
975.6750, 62.75391
976.7920, 125.9551
977.9090, 142.4512
979.0250, 243.9551
980.1410, 187.6719
981.2580, 176.1074
982.3740, 175.9648
983.4890, 235.3789
984.6050, 294.7148
985.7200, 464.6641
986.8360, 553.4922
987.9510, 787.2969
989.0660, 658.9355
990.1810, 393.3301
991.2950, 495.5684
992.4100, 344.6680
993.5240, 177.4922
994.6390, 76.46875
995.7530, 381.9277
996.8660, 284.9199
997.9800, 255.1973
999.0940, 240.9590
1000.207, 95.39258
1001.320, 217.3887
1002.433, 189.0801
1003.546, 262.6465
1004.659, 139.6094
1005.772, 395.2109
1006.884, 125.7031
1007.996, 296.1367
1009.108, 268.0234
1010.220, 95.59570
1011.332, 53.22852
1012.444, 70.28516
1013.555, 232.0723
1014.666, 47.46680
1015.777, 98.81445
1016.888, 339.4238
1017.999, 62.34766
1019.110, 249.7324
1020.220, 124.9355
1021.331, 37.29688
1022.441, 166.3164
1023.551, 305.5527
1024.661, 221.0176
1025.770, 146.7812
1026.880, 11.23633
1027.989, 13.44531
1029.098, 42.51172
1030.207, 7.777344
1031.316, 51.80664
1032.425, 187.6094
1033.533, 170.9824
1034.642, 303.0059
1035.750, 249.6426
1036.858, 111.9785
1037.966, 148.0098
1039.073, 50.67773
1040.181, 199.6660
1041.288, 131.8398
1042.396, 164.3086
1043.503, 142.8770
1044.610, 140.4395
1045.716, 229.0703
1046.823, 47.96289
1047.929, 340.1875
1049.036, 118.7676
1050.142, 173.2383
1051.248, 31.25000
1052.353, 159.2969
1053.459, 236.1641
1054.564, 115.3066
1055.670, 142.3105
1056.775, 251.7441
1057.880, 267.2480
1058.985, 250.7656
1060.089, 194.1465
1061.194, 402.7148
1062.298, 217.1543
1063.402, 398.9844
1064.506, 289.4902
1065.610, 127.3867
1066.713, 339.0078
1067.817, 493.8906
1068.920, 502.1191
1070.023, 466.9824
1071.126, 439.1777
1072.229, 164.4629
1073.332, 242.8652
1074.435, 211.9316
1075.537, 428.7676
1076.639, 426.3457
1077.741, 242.4961
1078.843, 469.5488
1079.945, 595.7168
1081.046, 629.7148
1082.148, 280.0488
1083.249, 422.9512
1084.350, 367.1523
1085.451, 303.5273
1086.551, 515.4004
1087.652, 220.6504
1088.752, 427.3906
1089.853, 432.9844
1090.953, 531.1973
1092.053, 431.2598
1093.152, 392.0859
1094.252, 551.4961
1095.351, 601.3281
1096.451, 477.4805
1097.550, 582.3711
1098.649, 275.9141
1099.748, 322.8398
1100.846, 323.1875
1101.945, 323.5234
1103.043, 273.4766
1104.141, 237.5859
1105.239, 93.66797
1106.337, 236.3867
1107.434, 82.21875
1108.532, 329.0312
1109.629, 241.7617
1110.726, 114.7617
1111.823, 42.83203
1112.920, 109.7617
1114.017, 99.32422
1115.113, 131.2656
1116.210, 214.6992
1117.306, 275.3164
1118.402, 292.0703
1119.498, 230.5352
1120.593, 278.9492
1121.689, 252.9297
1122.784, 142.8086
1123.879, 121.8789
1124.974, 117.3594
1126.069, 409.6953
1127.164, 29.85156
1128.259, 201.3555
1129.353, 753.5195
1130.447, 238.7422
1131.541, 277.5586
1132.635, 186.4570
1133.729, 302.7812
1134.822, 313.6758
1135.916, 419.0000
1137.009, 245.5430
1138.102, 408.6445
1139.195, 188.8984
1140.288, 421.7734
1141.380, 258.7148
1142.473, 339.1289
1143.565, 265.5078
1144.657, 309.5703
1145.749, 396.9375
1146.841, 415.2188
1147.932, 218.0898
1149.024, 122.2812
1150.115, 259.5391
1151.206, 29.30469
1152.297, 308.7109
1153.388, 266.3008
1154.479, 422.1133
1155.569, 218.6445
1156.659, 217.1992
1157.750, 14.71875
1158.839, 134.3242
1159.929, 295.3164
1161.019, 238.1992
1162.108, 237.6758
1163.198, 350.6211
1164.287, 133.1211
1165.376, 315.4961
1166.465, 175.3945
1167.553, 252.0195
1168.642, 124.0195
1169.730, 226.1406
1170.818, 253.7773
1171.906, 458.9883
1172.994, 316.2266
1174.082, 6.792969
1175.170, 240.2734
1176.257, 140.0430
1177.344, 428.1250
1178.431, 34.32812
1179.518, 292.4648
1180.605, 146.9297
1181.691, 154.5586
1182.778, 87.91406
1183.864, 171.6133
1184.950, 128.5234
1186.036, 381.6250
1187.122, 245.0273
1188.207, 253.9062
1189.292, 110.5703
1190.378, 289.6094
1191.463, 378.3672
1192.548, 264.0742
1193.632, 126.5547
1194.717, 480.1992
1195.801, 92.65625
1196.886, 503.3750
1197.970, 269.3711
1199.054, 376.7773
1200.137, 201.2148
1201.221, 326.5195
1202.305, 2.160156
1203.388, 23.41406
1204.471, 276.2578
1205.554, 225.0703
1206.637, 302.8477
1207.719, 174.0586
1208.802, 266.2773
1209.884, 465.0508
1210.966, 23.99609
1212.048, 253.6562
1213.130, 48.85156
1214.212, 294.3984
1215.293, 472.8984
1216.374, 135.2422
1217.456, 268.6445
1218.536, 195.5312
1219.617, 445.4688
1220.698, 432.8320
1221.778, 245.0547
1222.859, 225.2812
1223.939, 240.7383
1225.019, 37.81250
1226.099, 364.8359
1227.178, 8.179688
1228.258, 339.7344
1229.337, 185.3945
1230.417, 369.2656
1231.496, 423.2656
1232.574, 357.6641
1233.653, 354.9766
1234.732, 235.3164
1235.810, 176.9961
1236.888, 334.2266
1237.966, 247.7695
1239.044, 318.2305
1240.122, 257.3477
1241.199, 327.8828
1242.277, 292.0000
1243.354, 353.6055
1244.431, 247.9414
1245.508, 176.7031
1246.585, 177.1367
1247.661, 227.4375
1248.738, 163.0039
1249.814, 222.6367
1250.890, 315.6914
1251.966, 87.55469
1253.042, 266.4023
1254.117, 155.3906
1255.193, 36.78516
1256.268, 122.2617
1257.343, 98.05469
1258.418, 22.81250
1259.493, 71.74219
1260.567, 142.8906
1261.642, 203.2109
1262.716, 211.5000
1263.790, 273.5391
1264.864, 233.7500
1265.938, 284.3281
1267.011, 331.6562
1268.085, 86.80859
1269.158, 96.45703
1270.231, 291.6172
1271.304, 82.87500
1272.377, 267.2070
1273.450, 75.23828
1274.522, 106.2578
1275.594, 121.3594
1276.666, 76.83984
1277.738, 221.3398
1278.810, 9.890625
1279.882, 221.9375
1280.953, 54.94531
1282.025, 23.78906
1283.096, 76.08984
1284.167, 285.6719
1285.238, 21.15234
1286.308, 426.7930
1287.379, 265.0547
1288.449, 445.9336
1289.519, 267.3711
1290.589, 119.9648
1291.659, 405.1016
1292.729, 471.5742
1293.798, 584.4492
1294.868, 479.1914
1295.937, 370.9883
1297.006, 454.3789
1298.075, 360.3516
1299.143, 370.6094
1300.212, 604.8789
1301.280, 284.5781
1302.348, 456.0156
1303.416, 306.3203
1304.484, 415.3555
1305.552, 567.9297
1306.620, 306.3242
1307.687, 248.6992
1308.754, 618.7695
1309.821, 123.1875
1310.888, 510.5898
1311.955, 304.6797
1313.021, 318.0820
1314.088, 137.2578
1315.154, 321.3047
1316.220, 304.8672
1317.286, 558.4297
1318.352, 240.3477
1319.417, 238.9570
1320.483, 496.7812
1321.548, 302.2109
1322.613, 109.0195
1323.678, 405.7031
1324.743, 376.2734
1325.807, 226.8906
1326.872, 413.1289
1327.936, 338.6758
1329.000, 399.5547
1330.064, 342.9258
1331.128, 357.2969
1332.191, 518.2578
1333.255, 391.3125
1334.318, 638.5820
1335.381, 258.6836
1336.444, 156.2031
1337.507, 432.0742
1338.569, 283.5273
1339.632, 465.2266
1340.694, 144.9453
1341.756, 487.7695
1342.818, 518.5859
1343.880, 485.6094
1344.941, 622.6953
1346.003, 399.3047
1347.064, 182.5703
1348.125, 312.2930
1349.186, 475.2891
1350.247, 320.6602
1351.308, 253.9023
1352.368, 481.9688
1353.428, 370.4766
1354.489, 432.4648
1355.549, 375.1289
1356.608, 500.6797
1357.668, 594.3125
1358.727, 286.8359
1359.787, 182.8086
1360.846, 141.5273
1361.905, 477.2969
1362.964, 426.5078
1364.022, 440.1328
1365.081, 523.4258
1366.139, 100.1797
1367.197, 462.1875
1368.255, 404.8203
1369.313, 104.7148
1370.371, 282.4141
1371.428, 458.6875
1372.486, 244.7070
1373.543, 386.9531
1374.600, 484.3203
1375.657, 196.0742
1376.713, 104.0234
1377.770, 280.0820
1378.826, 287.6055
1379.882, 167.1758
1380.938, 279.9062
1381.994, 284.6719
1383.050, 163.1836
1384.106, 368.2109
1385.161, 147.7891
1386.216, 250.7891
1387.271, 424.0859
1388.326, 313.6406
1389.381, 54.43359
1390.435, 471.2188
1391.490, 102.2422
1392.544, 262.5391
1393.598, 222.5469
1394.652, 58.60156
1395.705, 71.48047
1396.759, 60.40625
1397.812, 147.6523
1398.866, 292.3047
1399.919, 225.9570
1400.972, 272.7422
1402.024, 194.6523
1403.077, 204.6250
1404.129, 239.3320
1405.181, 117.6094
1406.233, 122.6406
1407.285, 102.8594
1408.337, 104.0703
1409.389, 151.9727
1410.440, 2.562500
1411.491, 164.0703
1412.542, 346.6797
1413.593, 154.0938
1414.644, 134.5781
1415.695, 17.90234
1416.745, 457.9766
1417.795, 150.3711
1418.845, 168.4492
1419.895, 86.49219
1420.945, 670.5039
1421.995, 123.4688
1423.044, 337.5273
1424.093, 31.38281
1425.142, 271.0195
1426.191, 467.7734
1427.240, 266.4844
1428.289, 494.8164
1429.337, 326.4336
1430.385, 475.7734
1431.433, 366.3164
1432.481, 686.8008
1433.529, 844.9961
1434.577, 992.2930
1435.624, 772.6641
1436.672, 686.1523
1437.719, 637.4219
1438.766, 636.0508
1439.812, 839.4609
1440.859, 794.7031
1441.905, 850.7031
1442.952, 980.5820
1443.998, 869.6602
1445.044, 915.2344
1446.090, 1108.793
1447.135, 665.9805
1448.181, 819.8633
1449.226, 729.8555
1450.271, 545.9844
1451.316, 358.5312
1452.361, 422.6523
1453.405, 398.1523
1454.450, 543.4883
1455.494, 593.2422
1456.538, 647.5039
1457.582, 783.3086
1458.626, 571.4766
1459.670, 553.4688
1460.713, 678.4414
1461.757, 653.5664
1462.800, 619.3789
1463.843, 209.8516
1464.886, 892.6641
1465.928, 452.4648
1466.971, 307.0156
1468.013, 607.0859
1469.055, 462.7500
1470.097, 299.3867
1471.139, 344.8477
1472.181, 517.2852
1473.222, 6.359375
1474.263, 234.1289
1475.305, 373.5820
1476.346, 416.8398
1477.386, 79.60156
1478.427, 234.6758
1479.468, 192.2422
1480.508, 141.1328
1481.548, 365.6914
1482.588, 83.14844
1483.628, 380.9648
1484.668, 136.1289
1485.707, 173.9961
1486.747, 151.6094
1487.786, 158.5391
1488.825, 232.6367
1489.864, 220.3789
1490.902, 402.8242
1491.941, 273.5625
1492.979, 373.1797
1494.017, 397.0430
1495.055, 291.6523
1496.093, 150.3711
1497.131, 98.80859
1498.168, 164.7305
1499.206, 165.8984
1500.243, 117.3164
1501.280, 344.6953
1502.317, 38.21484
1503.354, 342.7305
1504.390, 229.2500
1505.426, 123.7773
1506.463, 271.3125
1507.499, 159.8789
1508.535, 135.5508
1509.570, 177.0352
1510.606, 319.6328
1511.641, 446.2500
1512.676, 237.8633
1513.711, 465.4258
1514.746, 677.9375
1515.781, 1341.406
1516.816, 125.8398
1517.850, 382.2148
1518.884, 8.035156
1519.918, 575.2266
1520.952, 232.4414
1521.986, 185.6133
1523.019, 216.7422
1524.053, 538.8555
1525.086, 38.82031
1526.119, 345.3086
1527.152, 540.8906
1528.185, 352.5586
1529.217, 672.9180
1530.250, 238.8086
1531.282, 449.4258
1532.314, 182.0703
1533.346, 317.4453
1534.377, 262.1641
1535.409, 292.9297
1536.440, 370.2969
1537.472, 215.3438
1538.503, 85.82812
1539.534, 172.4883
1540.564, 434.6367
1541.595, 108.8398
1542.625, 390.6797
1543.656, 449.3125
1544.686, 250.7227
1545.716, 204.7656
1546.745, 140.7656
1547.775, 516.7148
1548.804, 4.156250
1549.834, 300.7344
1550.863, 261.9961
1551.892, 208.9258
1552.920, 229.9570
1553.949, 467.7656
1554.977, 467.0312
1556.006, 687.0234
1557.034, 241.9180
1558.062, 80.46484
1559.089, 410.1992
1560.117, 131.5977
1561.144, 355.9258
1562.172, 319.7852
1563.199, 404.8203
1564.226, 396.7617
1565.252, 337.8750
1566.279, 330.3359
1567.305, 244.7031
1568.332, 291.3008
1569.358, 384.8633
1570.384, 2.683594
1571.409, 544.2852
1572.435, 0.0000000E+00
##END=
